Repository: ruiding-uchicago/ZIF-ORR-machine-learning

# Use-machine-learning-to-discover-underlying-factors-affecting-the-activity-of-non-precious-metal-oxy

File: Data_Cleansing/database_unfilled.csv (part 1 of 3)
Title,Year,Sample Name,Pt Content (wt. %),Zn Content (wt. %),Mn Cotent (wt. %),Cu Cotent (wt. %),Co Cotent (wt. %),Cr Content (wt. %),Fe Cotent (wt. %),N Content (at. %),O Content (at. %),S Content (at. %),Pyridinic Ratio,Pyrrolic Ratio,Graphitic Ratio,Oxidized Ratio,main metal in precursor (mmol),Fe precursor type name,Fe Precursor Ratio,Second metal in precursor (Co/Ni µÈ) (mmol),second metal atomic number,second metal pre ratio,Second metal precursor type name,Zn in precursor (mmol),Zn precursor type,Zn Precursor Ratio,2-methylimidazole (mmol),2-Methylimidazole Precursor Ratio,ZIF Preparation Temperature (¡æ),ZIF Preparation Time (h),Ìí¼Ó¼Á mmol,Ìí¼Ó¼Á type,Additive (Other) Precursor Ratio,One-Pot Method,Post-Adsorb Method,Carbon-Derivative Adsorb Method,diameter/nm,Pyrolysis Temperature in amonia /¡æ,Pyrolysis Time amonia/h,Pyrolysis Temperature (¡æ),Pyrolysis Time (h),Temperature Rising Rate (¡æ min-1),Acid Wash,Acid concentration (M),Acid wash temperature/¡æ,Acid wash time/h,Second Pyrolysis temperature /¡æ,Second Pyrolysis time /h,Seconde Pyrolysis,Raman ID/IG Ratio,BET Surface Area (m2 g-1),Micropore ratio,Mesopore ratio,Macropore ratio,Onset Potential in Acid Condition (vs. RHE),Half Wave Potential in Acid Condition (vs. RHE),Limiting current,Rotating Speed (rpm),Catalyst Loading on RDE/RRDE(mg cm-2),Durability in O2 mV/10000Cycle
Atomic Fe-Doped MOF-Derived Carbon Polyhedrons with High Active-Center Density and Ultra-High Performance toward PEM Fuel Cells,2019,C-Fe-ZIF-1.44-950,0,0,0,0,0,0,0.01,0.0551,,0,0.509811113,0.093526499,0.303135889,0.093526499,,ferrocene,0.001,0,0,0,none,2.7137,Zn(NO3)2¡¤6H2O,0.069132337,36.54,0.930867663,25,24,0,none,0,0,0,1,399,25,0,950,3,5,1,1,80,12,950,3,0,,1255,0.36408,0.63592,0,0.91,0.78,5.98,1600,0.5,
Atomically dispersed manganese catalysts for oxygen reduction in proton-exchange membrane fuel cells,2018,20Mn-NC,0,0,0.0133,0,0,0,0,0.022,0.011,0,0.42,0.01,0.48,0.1,0,none,0,8,25,0.0625,Mn,40,Zn(NO3)2¡¤6H2O,0.3125,80,0.625,120,24,0,none,0,1,0,0,50,25,0,1100,1,,0,0,25,0,25,0,0,1.38,699,0.447,0.384,0.169,0.85,0.675,3.4,900,0.8,
Atomically dispersed manganese catalysts for oxygen reduction in proton-exchange membrane fuel cells,2018,20Mn-NC-first,0,0,0.0068,0,0,0,0,0.022,0.011,0,0.352882704,0.01,0.551689861,0.095427435,0,none,0,8,25,0.0625,Mn,40,Zn(NO3)2¡¤6H2O,0.3125,80,0.625,120,24,0,none,0,1,0,0,50,25,0,1100,1,,1,1,80,5,25,0,0,1.34,821,0.443,0.355,0.202,0.85,0.654,3.75,900,0.8,
Atomically dispersed manganese catalysts for oxygen reduction in proton-exchange membrane fuel cells,2018,20Mn-NC-second,0,0,0.0303,0,0,0,0,0.013,0.011,0,0.301204819,0.01,0.602409639,0.096385542,0,none,0,8,25,0.047619048,Mn,40,Zn(NO3)2¡¤6H2O,0.238095238,80,0.476190476,120,24,40,cyanamide,0.238095238,0,0,1,50,25,0,1100,1,,1,1,80,5,900,3,0,1.28,658,0.21283,0.52152,0.26565,1,0.8,3.2,900,0.8,10
Bimetallic-organic framework-derived hierarchically porous Co-Zn-N-C as efficient catalyst for acidic oxygen reduction reaction,2019,HC-5Co95Zn,0,0.0125,0,0,0.0252,0,0,0.0311,0.1664,0,0.663987138,0.026045016,0.271061093,0.038906752,0,none,0,0.125,27,0.004537205,Co(NO3)2¡¤H2O,2.375,Zn(NO3)2¡¤6H2O,0.086206897,25,0.907441016,40,24,0.05,P123,0.001814882,1,0,0,20,25,0,900,3,5,0,0,25,0,25,0,0,1.02,1539,0,0.55081,0.44919,0.88,0.78,5.2,1600,,
Controllable synthesis of CoN3 catalysts derived from Co/Zn-ZIF-67 for electrocatalytic oxygen reduction in acidic electrolytes,2019,CoN3@NC-7-1000,0,0,0,0,,0,0,,,0,0.440250943,0.45635012,0.103398937,0.01,0,none,0,2.06,27,0.013795875,Co(NO3)2¡¤H2O,27.29,Zn(NO3)2¡¤6H2O,0.182761854,119.97,0.803442272,25,0.25,0,none,0,1,0,0,1750,25,0,1000,2,5,0,0,25,0,25,0,0,0.98,1037,1,0,0,0.82,0.72,5.5,1600,0.58,
Design of N Coordinated Dual-Metal Sites: A Stable and Active PtFree Catalyst for Acidic Oxygen Reduction Reaction,2017,"(Fe,Co)N-C",0,0,0,0,0.0117,0,0.0093,0.09069,,0,0.25529,0.52344,0.22127,0.01,1.87,FeCl3,0.14247619,1.87,27,0.14247619,Co(NO3),1.87,Zn(NO3)2¡¤6H2O,0.14247619,7.515,0.572571429,25,6,0,none,0,1,0,0,650,25,0,900,2,5,0,0,25,0,25,0,1,,,,,,1.06,0.863,5.9,1600,1.095,
Environmental-Friendly Solid Synthesis of Fe-N-C Electrocatalyst with Fe Exclusively in Atomically Dispersed Fe-N4 Moieties for High-Power Proton Exchange Membrane Fuel Cells,2017,Fe2-Z8-C,0,0,0,0,0,0,0.03,,,0,0.42,0.18,0.175,0.225,0.062,FeAc,0.000954404,0,0,0,none,7.9,Zno,0.121609556,57,0.87743604,220,18,0,none,0,1,0,0,130,25,0,1000,2,10,0,0,25,0,25,0,0,1.26,1264.9,0.91894,0.08106,0,0.902,0.805,5.5,1600,0.4,
Environmental-Friendly Solid Synthesis of Fe-N-C Electrocatalyst with Fe Exclusively in Atomically Dispersed Fe-N4 Moieties for High-Power Proton Exchange Membrane Fuel Cells,2017,Z8-Fe2-C,0,0,0,0,0,0,0.03,,,0,0.363636364,0.202020202,0.181818182,0.252525253,0.062,FeAc,0.00326775,0,0,0,none,4.4168,Zn(NO3)2¡¤6H2O,0.23279029,14.4945,0.763941961,25,24,0,none,0,0,1,0,1000,25,0,1000,2,10,0,0,25,0,25,0,0,,,,,,0.85,0.76,5.5,1600,0.4,
g-C3N4 promoted MOF derived hollow carbon nanopolyhedra doped with high density/fraction of single Fe atoms as an ultra-high performance nonprecious catalyst towards acidic ORR and PEM fuel cells,2019,C-FeHZ8@g-C3N4-950,0,0,0,0,0,0,0.0317,0.0657,,0,0.532724505,0.080669711,0.316590563,0.070015221,,Fe(acac)2,,0,0,0,none,3.3614,Zn(NO3)3.6H2O,0.043780542,48.721,0.634566493,25,24,24.696,g-C3N4,0.321652965,0,1,0,300,25,0,950,3,2,1,1,25,12,950,3,0,1.03,754,0,0.20057,0.79943,0.9,0.78,5.3,1600,0.5,
Hierarchically Ordered Porous Carbon with Atomically Dispersed FeN4 for Ultraefficient Oxygen Reduction Reaction in Proton-Exchange Membrane Fuel Cells,2020,FeN4/C,0,0.0258,0,0,0,0,0.0147,0.0454,0.0244,0,0.248017621,0.01,0.453964758,0.298017621,,Fe no3,,0,0,0,none,0.02,,0.170940171,0.097,0.829059829,25,24,0,none,0,1,0,0,868,25,0,1000,2,,0,0,25,0,25,0,0,2.38,757.37,0.2,0.8,0,0.9,0.8,4.2,1600,,
Hierarchically Ordered Porous Carbon with Atomically Dispersed FeN4 for Ultraefficient Oxygen Reduction Reaction in Proton-Exchange Membrane Fuel Cells,2020,FeN4/CHOPC,0,0.0247,0,0,0,0,0.0146,0.0535,0.0287,0,0.241448692,0.01,0.442655936,0.315895372,,Fe no3,,0,0,0,none,0.02,,0.170940171,0.097,0.829059829,25,24,0,none,0,1,0,0,868,25,0,1000,2,,0,0,25,0,25,0,0,,1483.2,0.8,0.2,0,0.86,0.72,4.8,1600,,
Highly active atomically dispersed CoN4 fuel cell cathode catalysts derived from surfactant-assisted MOFs: carbon-shell confinement strategy,2018,Co-N-C without surfactant,0,0,0,0,0.042,0,0,0.061,0.021,0,0.376237624,0.01,0.440594059,0.183168317,4,,0.076923077,0,0,0,none,9,,0.173076923,39,0.75,60,0.5,0,none,0,1,0,0,850,25,0,900,3,30,1,2,50,5,25,0,0,1.44,324,0.52,0.35,0.13,0.93,0.79,3.68,900,0.8,
Highly active atomically dispersed CoN4 fuel cell cathode catalysts derived from surfactant-assisted MOFs: carbon-shell confinement strategy,2018,Co-N-C @SDS,0,0,0,0,0.048,0,0,0.074,0.065,0,0.453,0.01,0.412,0.135,4,,0.072111051,0,0,0,none,9,,0.162249865,39,0.703082747,60,0.5,3.47,SDS,0.062556337,1,0,0,720,25,0,900,3,30,1,2,50,5,25,0,0,1.49,479,0.65,0.16,0.19,0.93,0.81,3.7,900,0.8,
Highly active atomically dispersed CoN4 fuel cell cathode catalysts derived from surfactant-assisted MOFs: carbon-shell confinement strategy,2018,Co-N-C @CTAB,0,0,0,0,0.05636,0,0,0.048,0.055,0,0.432432432,0.01,0.44044044,0.127127127,4,,0.073072707,0,0,0,none,9,,0.164413592,39,0.712458897,60,0.5,2.74,CTAB,0.050054805,1,0,0,420,25,0,900,3,30,1,2,50,5,25,0,0,1.5,500,0.71,0.07,0.22,0.93,0.82,3.7,900,0.8,
Highly active atomically dispersed CoN4 fuel cell cathode catalysts derived from surfactant-assisted MOFs: carbon-shell confinement strategy,2018,Co-N-C @PVP,0,0,0,0,0.05314,0,0,0.056,0.073,0,0.445362718,0.01,0.330578512,0.22405877,4,,0.076886112,0,0,0,none,9,,0.172993753,39,0.749639596,60,0.5,0.025,PVP,0.000480538,1,0,0,100,25,0,900,3,30,1,2,50,5,25,0,0,1.48,426,0.27,0.13,0.6,0.93,0.82,3.7,900,0.8,
Highly active atomically dispersed CoN4 fuel cell cathode catalysts derived from surfactant-assisted MOFs: carbon-shell confinement strategy,2018,Co-N-C@F127,0,0.024,0,0,0.062,0,0,0.091,0.024,0,0.479442489,0.01,0.496558309,0.023999202,4,,0.07680639,0,0,0,none,9,,0.172814378,39,0.748862305,60,0.5,0.079,F127,0.001516926,1,0,0,250,25,0,900,3,30,1,2,50,5,25,0,0,1.52,825,0.94,0.01,0.05,0.93,0.84,3.9,900,0.8,13.3
"Highly Efficient Fe-N-C Electrocatalyst for Oxygen Reduction Derived from Core-Shell-Structured Fe(OH)3@Zeolitic Imidazolate Framework
Framework",2019,C?Fe(OH)3@ ZIF-1000,0,0,0,0,0,0,0.03,0.0578,,0,0.407279029,0.022530329,0.551126516,0.019064125,0.8,FeCl3,0.003557105,0,0,0,none,28,Zn(NO3)2¡¤6H2O,0.124498671,196.102,0.871944225,25,24,0,none,0,0,1,0,59,25,0,1000,2,5,1,1,80,6,25,0,0,1.03,1021,0.20475,0.61965,0.1756,0.91,0.8,5,1600,0.6,26
High-performance fuel cell cathodes exclusively containing atomically dispersed iron active sites,2020,"1,5Fe-ZIF",0,0.01,0,0,0,0,0.021,0.045,,0,0.596546311,0.141287284,0.050235479,0.211930926,0.1695,,0.002850201,0,0,0,none,11.3,,0.190013368,48,0.807136431,60,24,0,none,0,1,0,0,79.935,25,0,1100,1,,0,0,25,0,25,0,0,0.84,640,0.84429,0,0.15571,1,0.88,4.5,900,0.8,7.5
Identification of binuclear Co2N5 active sites for oxygen reduction reaction with more than one magnitude higher activity than single atom CoN4 site,2019,Co-N-C-10,0,0,0,0,0.043,0,0,0.0517,0.041,0,0.513618677,0.194552529,0.291828794,0.01,0,none,0,0.68,27,0.015704388,Co(NO3)2.H2O,6.12,Zn(NO3)2¡¤6H2O,0.141339492,36.5,0.84295612,25,24,0,none,0,1,0,0,,25,0,900,1,5,0,0,25,0,25,0,0,1.25,830,0.45982,0.4936,0.04657,0.92,0.79,6,1600,0.4,6
Identification of binuclear Co2N5 active sites for oxygen reduction reaction with more than one magnitude higher activity than single atom CoN4 site,2019,Co-N-C-50,0,0,0,0,0.014,0,0,0.067,0.341,0,0.494768311,0.278026906,0.227204783,0.01,0,none,0,3.4,27,0.07852194,Co(NO3)2.H2O,3.4,Zn(NO3)2¡¤6H2O,0.07852194,36.5,0.84295612,25,24,0,none,0,1,0,0,,25,0,900,1,5,0,0,25,0,25,0,0,1.25,830,0.28965,0.63437,0.07599,0.88,0.73,5.8,1600,0.4,6
Is iron involved in the lack of stability of Fe/N/C electrocatalysts used to reduce oxygen at the cathode of PEM fuel cells?,2016,NC_Ar+NH3,0,0,0,0,0,0,0.0603,0.0482,0.0292,0,0.502074689,0.010373444,0.334024896,0.153526971,0.3678,FeAc,0.00336749,0,0,0,none,21.3,,0.195017799,85.333,0.781288912,,,2.22,1-10 phen,0.020325799,0,1,0,,25,0,1050,1,,0,0,25,0,950,0.25,1,,731,0.85636,0.14364,0,0.96,0.85,5,1500,0.817,
Is iron involved in the lack of stability of Fe/N/C electrocatalysts used to reduce oxygen at the cathode of PEM fuel cells?,2016,MOF_Ar+NH3(5min),0,0,0,0,0,0,0.00055,0.0648,0.0269,0,0.458333333,0.063271605,0.367283951,0.111111111,0.3678,FeAc,0.00336749,0,0,0,none,21.3,,0.195017799,85.333,0.781288912,,,2.22,1-10 phen,0.020325799,0,1,0,,25,0,1050,1,,0,0,25,0,950,0.083,1,,894,0.94855,0.05145,0,0.88,0.73,5,1500,0.817,
Is iron involved in the lack of stability of Fe/N/C electrocatalysts used to reduce oxygen at the cathode of PEM fuel cells?,2016,MOF_Ar+NH3(20min),0,0,0,0,0,0,0.00256,0.0479,0.0163,0,0.461377871,0.029227557,0.361169102,0.14822547,0.3678,FeAc,0.00336749,0,0,0,none,21.3,,0.195017799,85.333,0.781288912,,,2.22,1-10 phen,0.020325799,0,1,0,,25,0,1050,1,,0,0,25,0,950,0.33,1,,1257,0.88305,0.11695,0,0.88,0.73,5,1500,0.817,
Is iron involved in the lack of stability of Fe/N/C electrocatalysts used to reduce oxygen at the cathode of PEM fuel cells?,2016,MOF_Ar+NH3(10min),0,0,0,0,0,0,0.00106,0.0698,0.026,0,0.437677054,0.066572238,0.325779037,0.169971671,0.3678,FeAc,0.00336749,0,0,0,none,21.3,,0.195017799,85.333,0.781288912,,,2.22,1-10 phen,0.020325799,0,1,0,,25,0,1050,1,,0,0,25,0,950,0.167,1,,923,0.93391,0.06609,0,0.88,0.73,5,1500,0.817,
Is iron involved in the lack of stability of Fe/N/C electrocatalysts used to reduce oxygen at the cathode of PEM fuel cells?,2016,MOF_Phen_Ar+NH3,0,0,0,0,0,0,0.00072,0.0742,0.016,0,0.471698113,0.080862534,0.334231806,0.113207547,0.3678,FeAc,0.00336749,0,0,0,none,21.3,,0.195017799,85.333,0.781288912,,,2.22,1-10 phen,0.020325799,0,1,0,,25,0,1050,1,,0,0,25,0,950,0.1,1,,1140,0.95351,0.04649,0,0.83,0.7,4.6,1500,0.817,
Networking Pyrolyzed Zeolitic Imidazolate Frameworks by Carbon Nanotubes Improves Conductivity and Enhances Oxygen-Reduction Performance in Polymer-ElectrolyteMembrane Fuel Cells,2017,ZIF'-FA-P,0,0.0032,0,0,0,0,0.0532,0.07432,0.10185,0,,,,,0.2825,Fe(NO3)3¡¤9H2O,0.005570893,0,0,0,none,5.3675,Zn(NO3)2¡¤6H2O,0.105846973,45.06,0.888582134,25,24,0,NONE,0,1,0,0,84,25,0,950,2,5,0,0,25,0,25,0,0,,904.5,0.28811,0.71189,0,0.9,0.82,6.25,1600,0.5,
Networking Pyrolyzed Zeolitic Imidazolate Frameworks by Carbon Nanotubes Improves Conductivity and Enhances Oxygen-Reduction Performance in Polymer-ElectrolyteMembrane Fuel Cells,2017,ZIF'-CNT-P,0,0.0003,0,0,0,0,0.0509,0.07722,0.11,0,,,,,0.2825,Fe(NO3)3¡¤9H2O,0.004784892,0,0,0,none,5.3675,Zn(NO3)2¡¤6H2O,0.09091294,45.06,0.763211382,25,24,8.33,CNT,0.141090786,1,0,0,,25,0,950,2,5,0,0,25,0,25,0,0,,495.99,0.25259,0.74741,0,0.9,0.81,5.5,1600,0.5,
Networking Pyrolyzed Zeolitic Imidazolate Frameworks by Carbon Nanotubes Improves Conductivity and Enhances Oxygen-Reduction Performance in Polymer-ElectrolyteMembrane Fuel Cells,2017,ZIF'-P,0,0.0092,0,0,0,0,0.0553,0.07288,0.12901,0,,,,,0.2825,Fe(NO3)3¡¤9H2O,0.005570893,0,0,0,none,5.3675,Zn(NO3)2¡¤6H2O,0.105846973,45.06,0.888582134,25,24,0,NONE,0,1,0,0,,25,0,950,2,5,0,0,25,0,25,0,0,,706.3,0.35408,0.64592,0,0.9,0.81,6.5,1600,0.5,
Networking Pyrolyzed Zeolitic Imidazolate Frameworks by Carbon Nanotubes Improves Conductivity and Enhances Oxygen-Reduction Performance in Polymer-ElectrolyteMembrane Fuel Cells,2017,ZIF'-FA-CNT-P,0,0.0002,0,0,0,0,0.0518,0.08448,0.09894,0,,,,,0.2825,Fe(NO3)3¡¤9H2O,0.004784892,0,0,0,none,5.3675,Zn(NO3)2¡¤6H2O,0.09091294,45.06,0.763211382,25,24,8.33,CNT,0.141090786,1,0,0,,25,0,950,2,5,0,0,25,0,25,0,0,,507.66,0.19964,0.80036,0,0.95,0.8,5.8,1600,0.5,
Nitrogen-Coordinated Single Cobalt Atom Catalysts for Oxygen Reduction in Proton Exchange Membrane Fuel Cells,2018,20-Co-NC-1100,0,0,0,0,0.0124,0,0.0172,0.036,0.029,0,0.353389312,0.01,0.56253128,0.084079408,6,Co,0.032258065,0,0,0,none,20,Zn(NO3)2¡¤6H2O,0.107526882,160,0.860215054,25,24,0,none,0,1,0,0,51.76,25,0,1100,1,,0,0,25,0,25,0,0,0.95,565,0.14338,0.54014,0.31649,0.93,0.8,4,900,0.8,30
Seeded growth of branched ironenitrogen-doped carbon nanotubes as a high performance and durable non-precious fuel cell cathode,2020,Fe-ZIF',0,0,0,0,0,0,,,,0,,,,,0.2,Fe(acac)3,0.019607843,0,0,0,none,2,Zn(NO3)2¡¤6H2O,0.196078431,8,0.784313725,120,4,0,none,0,1,0,0,,25,0,900,3,,0,0,25,0,25,0,0,,980,0.29,0.71,0,0.89,0.765,6,1600,0.4,
Seeded growth of branched ironenitrogen-doped carbon nanotubes as a high performance and durable non-precious fuel cell cathode,2020,Fe-ZIF¡¯/CNT-1,0,0,0,0,0,0,0.049,0.033,,0,,,,,0.1,Fe(acac)3,0.00990099,0,0,0,none,1,Zn(NO3)2¡¤6H2O,0.099009901,4,0.396039604,120,4,5,CNT,0.495049505,1,0,0,,25,0,900,3,,0,0,25,0,25,0,0,,626,0.22,0.78,0,0.89,0.77,5.5,1600,0.4,
Seeded growth of branched ironenitrogen-doped carbon nanotubes as a high performance and durable non-precious fuel cell cathode,2020,Fe-ZIF¡¯/CNT-2,0,0,0,0,0,0,0.049,0.033,,0,,,,,0.2,Fe(acac)3,0.013157895,0,0,0,none,2,Zn(NO3)2¡¤6H2O,0.131578947,8,0.526315789,120,4,5,CNT,0.328947368,1,0,0,,25,0,900,3,,0,0,25,0,25,0,0,,622,0.25,0.75,0,0.89,0.77,5.1,1600,0.4,
Thermally Driven Structure and Performance Evolution of Atomically Dispersed Fe-N4 Sites for Oxygen Reduction,2019,ZIF-NC-0.5Fe-700,0,0.004,0,0,0,0,0.0112,0.034,0.019,0,0.403772473,0.01,0.457942823,0.138284704,0.1756,FeCl3,0.001475824,0,0,0,none,22.82828,Zn(NO3)2¡¤6H2O,0.191859469,95.9805,0.806664707,25,24,0,none,0,0,0,1,,25,0,700,1,30,0,0,25,0,25,0,0,1.71,396,0.12125,0.57044,0.30831,1,0.84,4,900,0.6,10.33
Thermally Driven Structure and Performance Evolution of Atomically Dispersed Fe-N4 Sites for Oxygen Reduction,2019,ZIF-NC-0.5Fe-400,0,0.007,0,0,0,0,0.0033,0.032,0.022,0,0.399,0.01,0.471,0.13,0.1756,FeCl3,0.001475824,0,0,0,none,22.82828,Zn(NO3)2¡¤6H2O,0.191859469,95.9805,0.806664707,25,24,0,none,0,0,0,1,,25,0,400,1,30,0,0,25,0,25,0,0,1.71,396,0.12125,0.57044,0.30831,1,0.78,4,900,0.6,
Thermally Driven Structure and Performance Evolution of Atomically Dispersed Fe-N4 Sites for Oxygen Reduction,2019,ZIF-NC-0.5Fe-1100,0,0,0,0,0,0,0.0128,0.022,0.017,0,0.29,0.01,0.565,0.145,0.1756,FeCl3,0.001475824,0,0,0,none,22.82828,Zn(NO3)2¡¤6H2O,0.191859469,95.9805,0.806664707,25,24,0,none,0,0,0,1,,25,0,1100,1,30,0,0,25,0,25,0,0,1.71,396,0.12125,0.57044,0.30831,1,0.79,4,900,0.6,
Two-step pyrolysis of ZIF-8 functionalized with ammonium ferric citrate for efficient oxygen reduction reaction,2017,C-ZIF-8 (4/2),0,0,0,0,0,0,0.052,0.044,,0,,,,,0.64285,ammonium ferric citrate,0.001782511,0,0,0,none,40,Zn(NO3)2¡¤6H2O,0.110913054,320,0.887304434,25,48,0,none,0,0,1,0,,25,0,900,4,3,1,0.5,80,10,900,2,1,0.99,1323.7,0.12926,0.87074,0,0.95,0.76,6.8,1600,0.622,12
Two-step pyrolysis of ZIF-8 functionalized with ammonium ferric citrate for efficient oxygen reduction reaction,2017,C-ZIF-8 (2/0),0,0,0,0,0,0,0.012,0.117,,0,,,,,0.64285,ammonium ferric citrate,0.001782511,0,0,0,none,40,Zn(NO3)2¡¤6H2O,0.110913054,320,0.887304434,25,48,0,none,0,0,1,0,,25,0,900,2,3,1,0.5,80,10,25,0,0,0.95,622.4,0.6535,0.3464,0,0.95,0.68,5.8,1600,0.622,
Two-step pyrolysis of ZIF-8 functionalized with ammonium ferric citrate for efficient oxygen reduction reaction,2017,C-ZIF-8 (2/2),0,0,0,0,0,0,0.047,0.05,,0,,,,,0.64285,ammonium ferric citrate,0.001782511,0,0,0,none,40,Zn(NO3)2¡¤6H2O,0.110913054,320,0.887304434,25,48,0,none,0,0,1,0,,25,0,900,2,3,1,0.5,80,10,900,4,1,0.89,1263.9,0.8616,0.1383,0,0.95,0.72,7.5,1600,0.622,
Two-step pyrolysis of ZIF-8 functionalized with ammonium ferric citrate for efficient oxygen reduction reaction,2017,C-ZIF-8 (4/0),0,0,0,0,0,0,0.015,0.102,,0,,,,,0.64285,ammonium ferric citrate,0.001782511,0,0,0,none,40,Zn(NO3)2¡¤6H2O,0.110913054,320,0.887304434,25,48,0,none,0,0,1,0,,25,0,900,4,3,1,0.5,80,10,25,0,0,0.97,689,0.7936,0.2063,0,0.95,0.735,6.5,1600,0.622,
MOF-Derived Carbon Networks with Atomically Dispersed Fe¨CNx?Sites for Oxygen Reduction Reaction Catalysis in Acidic Media,2019,PAN-Fe-P,0,0,0,0,0,0,0.0058,0.0701,,0,0.2664,0.1971,0.3159,0.2206,,,,0,0,,none,,,,,,,,,"1,10",,0,1,0,,25,0,1000,1,,1,1,80,8,700,1,1,1.97,465,0.6275,0.3724,0,0.82,0.64,4.9,1600,0.4,
MOF-Derived Carbon Networks with Atomically Dispersed Fe¨CNx?Sites for Oxygen Reduction Reaction Catalysis in Acidic Media,2019,Z8-Fe-P,0,0,0,0,0,0,0.0058,0.0633,,0,0.2888,0.168,0.2384,0.3048,,,,0,0,,none,,,,,,,,,"1,10",,0,1,0,,25,0,1000,1,,1,1,80,8,700,1,1,2.22,1167,0.4045,0.5955,0,0.869,0.744,5.5,1600,0.4,
MOF-Derived Carbon Networks with Atomically Dispersed Fe¨CNx?Sites for Oxygen Reduction Reaction Catalysis in Acidic Media,2019,SA-3DNC,0,0,0,0,0,0,0.0058,0.00707,,0,0.2746,0.1588,0.3972,0.1694,,,,0,0,,none,,,,,,,,,"1,10",,0,1,0,,25,0,1000,1,,1,1,80,8,700,1,1,1.98,,0.3432,0.6567,0,0.906,0.729,6.2,1600,0.4,60
Single Atomic Iron Catalysts for Oxygen Reduction in Acidic Media: Particle Size Control and Thermal Activation,2017,Fe-ZIF-1100 ,0,0.006,0,0,0,0,0.02,0.0221,0.0118,0,0.227272727,0.01,0.613636364,0.159090909,0.025,Fe(NO3)3¡¤9H2O,0.004775549,0,0,0,none,1,Zn(NO3)2¡¤6H2O,0.191021968,4.21,0.804202483,60,24,0,none,0,1,0,0,45.68,25,0,1100,1,,0,,,,,,0,0.88,624,0.1294,0.4113,0.4593,1,0.85,4.2,900,0.8,20
Metal¨COrganic-Framework-Derived Fe-N/C Electrocatalyst with Five-Coordinated Fe-Nx?Sites for Advanced Oxygen Reduction in Acid Media,2017,5% Fe-N/C ,0,0,0,0,0,0,,,,0,0.353092784,0.136597938,0.368556701,0.141752577,0.4935,,0.005528173,0,0,0,none,9.3765,,0.105035286,79.4,0.889436541,25,1,0,none,0,1,0,0,218,25,0,900,2,2,1,0.5,80,8,900,2,1,,1036,0.694,0.294,0.012,0.861,0.735,5.2,,,
Metal¨COrganic-Framework-Derived Fe-N/C Electrocatalyst with Five-Coordinated Fe-Nx?Sites for Advanced Oxygen Reduction in Acid Media,2017,10% Fe-N/C ,0,0,0,0,0,0,,,,0,0.384313725,0.184313725,0.321568627,0.109803922,0.987,,0.011056346,0,0,0,none,8.883,,0.099507113,79.4,0.889436541,25,1,0,none,0,1,0,0,560,25,0,900,2,2,1,0.5,80,8,900,2,1,,774,0.613,0.342,0.045,0.85,0.71,4.55,,,
Metal¨COrganic-Framework-Derived Fe-N/C Electrocatalyst with Five-Coordinated Fe-Nx?Sites for Advanced Oxygen Reduction in Acid Media,2017,15% Fe-N/C ,0,0,0,0,0,0,,,,0,0.363636364,0.156565657,0.393939394,0.085858586,1.4805,,0.016584519,0,0,0,none,8.3895,,0.09397894,79.4,0.889436541,25,1,0,none,0,1,0,0,332,25,0,900,2,2,1,0.5,80,8,900,2,1,,736,0.509,0.462,0.029,0.82,0.68,4.75,,,
Metal¨COrganic-Framework-Derived Fe-N/C Electrocatalyst with Five-Coordinated Fe-Nx?Sites for Advanced Oxygen Reduction in Acid Media,2017,25% Fe-N/C ,0,0,0,0,0,0,,,,0,0.314102564,0.173076923,0.461538462,0.051282051,2.4675,,0.027640865,0,0,0,none,7.4025,,0.082922594,79.4,0.889436541,25,1,0,none,0,1,0,0,125,25,0,900,2,2,1,0.5,80,8,900,2,1,,552,0.249,0.708,0.043,0.8,0.605,5.25,,,
ZIF-derived carbons as highly efficient and stable ORR catalyst,2018,ZIF-C,0,0,0,0,0.0178,0,,0.0381,0.0592,0,0.188481675,0.348167539,0.248691099,0.214659686,0,none,0,10,27,0.142857143,Co(NO3)2¡¤H2O,,,,60,0.857142857,25,12,0,none,0,1,0,0,328,25,0,900,3,2,1,0.5,80,48,900,3,1,,260.52,,,,0.75,0.6,5.1,1600,0.51,
ZIF-derived carbons as highly efficient and stable ORR catalyst,2018,ZIF-C-KOH,0,0,0,0,0.0031,0,,0.0038,0.6809,0,0.394736842,0.01,0.105263158,0.5,0,none,0,10,27,0.142857143,Co(NO3)2¡¤H2O,,,,60,0.857142857,25,12,0,none,0,1,0,0,451.42,25,0,900,3,2,1,0.5,80,48,900,3,1,,342.37,,,,0.75,0.65,5.6,1600,0.51,
ZIF-derived carbons as highly efficient and stable ORR catalyst,2018,ZIF-C/Rg0,0,0,0,0,0.0076,0,,0.0536,0.0517,0,0.167924528,0.509433962,0.096226415,0.226415094,0,none,0,1.066,27,,Co(NO3)2¡¤H2O,,,,60,,25,12,10,graphene oxides,,1,0,0,,25,0,900,3,2,1,0.5,80,48,900,3,1,,234.3,,,,0.85,0.72,5.8,1600,0.51,
ZIF-derived carbons as highly efficient and stable ORR catalyst,2018,ZIF-C/rGO-KOH,0,0,0,0,0.0076,0,,0.0374,0.2766,0,0.264705882,0.318181818,0.139037433,0.278074866,0,none,0,1.066,27,,Co(NO3)2¡¤H2O,,,,60,,25,12,10,graphene oxides,,1,0,0,310.39,25,0,900,3,2,1,0.5,80,48,900,3,1,,418.75,,,,0.76,0.6,6.5,1600,0.51,
Designing the 3D Architecture of PGM-Free Cathodes for H2 Air Proton Exchange Membrane Fuel Cells,2019,E-ZIF-8(Fe)/PAN-Ar,0,0,0,0,0,0,,,,0,,,,,0.0216,FeCl2¡¤4H2O,0.000617115,0,0,0,none,9.98,Zn(NO3)2¡¤6H2O,0.285129823,25,0.714253063,25,1,,polyacrylonitrile ,0,1,0,0,,25,0,1050,2,4,0,0,25,0,25,0,0,,322,0,0.0409,0.9591,0.98,0.73,5,1600,0.8,
Hierarchically open-porous carbon networks enriched with exclusive Fe¨CNx active sites as efficient oxygen reduction catalysts towards acidic H2¨CO2 PEM fuel cell and alkaline Zn¨Cair battery,2020, C-FeZIF-8@g-C3N4 ,0,0,0,0,0,0,0.0405,0.066,,0,0.453339345,0.104056468,0.364197638,0.078406549,2.38,ferric acetylacetonate,0.006725444,0,0,0,none,11.2,Zn(NO3)2¡¤6H2O,0.031649147,292.68,0.82706002,25,8,47.62, g-C3N4 ,0.134565389,0,1,0,,25,0,950,2,2,0,0,25,0,25,0,0,1.04,525,0,1,0,0.85,0.745,5.1,1600,0.35,
Sulfur-doping achieves efficient oxygen reduction in pyrolyzed zeolitic imidazolate frameworks,2013,ZIF-TTA-p,0,0,0,0,0.2996,0,,0.0991,,0.0151,0.96,0.01,0.01,0.01,4,Co(NO3)2¡¤6H2O,0.055555556,0,0,0,none,,,,67,0.930555556,25,6,1,TAA,0.013888889,1,0,0,132.67,25,0,700,0.17,5,0,0,25,0,25,0,0,,382.79,0,1,0,0.88,0.78,5.9,1600,,
"Well-elaborated, mechanochemically synthesized Fe-TPPZIF precursors (Fe-TPP = tetraphenylporphine iron) to atomically dispersed iron¨Cnitrogen species for oxygen reduction reaction and Zn-air batteries",2018,Fe-N/C-1/30,0,0,0,0,0,0,0.038,0.0709,,0,0.395061728,0.21399177,0.390946502,0.01,0.033,Fe-TPP,0.008031933,0,0,0,none,1,ZnO,0.24339191,3,0.730175729,,,0.0756,(NH4)2SO4,0.018400428,1,0,0,183.55,25,0,950,3,2,0,0,25,0,25,0,0,,1009,,,,0.83,0.74,3.8,1600,,
Atomically dispersed Fe-N-C derived from dual metal-organic frameworks as efficient oxygen reduction electrocatalysts in direct methanol fuel cells,2019,ZIF/MIL-10-900,0,0,0,0,0,0,,,,0,0.704003407,0.248722317,0.047274276,0.01,,MIL101(Fe),,0,0,0,none,8,Zn(NO3)2¡¤6H2O,0.091954023,79,0.908045977,25,1,0,none,0,0,1,0,18.06,25,0,900,2,5,1,1,25,12,25,0,0,,681,,, ,0.89,0.78,5.9,1600,0.5,
Carbon Thin-Layer-Protected Active Sites for ZIF-8-Derived Nitrogen-Enriched Carbon Frameworks/Expanded Graphite as Metal-Free Catalysts for Oxygen Reduction in Acidic Media,2018,Z8-NCF-P/EG-10,0,0,0,0,0,0,,0.0464,0.0667,0,0.459745305,0.20030218,0.269803583,0.070148932,,,,0,0,0,none,2.45,Zn(NO3)2¡¤6H2O,0.060152222,19.88,0.488092315,25,1,18.4, expanded graphite ,0.451755463,1,0,0,26.6,25,0,900,2,2,1,2,25,12,25,0,0,,666,,,,0.903,0.797,6.3,1600,,
Nitrogen-coordinated single iron atom catalysts derived from metal organic frameworks for oxygen reduction reaction,2019,Fe-N-C,0,0,0,0,0,0,,,,0,,,,,0.05,FeSO4¡¤6H2O,0.000510204,0,0,0,none,0.95,Zn(NO3)2¡¤6H2O,0.009693878,97,0.989795918,25,10,0,none,0,1,0,0,128,25,0,1000,1,5,0,0,25,0,900,0.25,1,,1099.75,,,,0.95,0.81,6,1600,0.56,16
Nitrogen-coordinated single iron atom catalysts derived from metal organic frameworks for oxygen reduction reaction,2019,Fe-N-C,0,0,0,0,0,0,,,,0,,,,,0.03,FeSO4¡¤6H2O,0.000306122,0,0,0,none,0.97,Zn(NO3)2¡¤6H2O,0.009897959,97,0.989795918,25,10,0,none,0,1,0,0,212,25,0,1000,1,5,0,0,25,0,900,0.25,1,,752.7,,,,0.92,0.77,5.8,1600,0.56, 
Nitrogen-coordinated single iron atom catalysts derived from metal organic frameworks for oxygen reduction reaction,2019,Fe-N-C,0,0,0,0,0,0,,,,0,,,,,0.08,FeSO4¡¤6H2O,0.000816327,0,0,0,none,0.92,Zn(NO3)2¡¤6H2O,0.009387755,97,0.989795918,25,10,0,none,0,1,0,0,220,25,0,1000,1,5,0,0,25,0,900,0.25,1,,822.02,,,,0.95,0.8,5.5,1600,0.56, 
Nitrogen-coordinated single iron atom catalysts derived from metal organic frameworks for oxygen reduction reaction,2019,Fe-N-C,0,0,0,0,0,0,,,,0,,,,,0.1,FeSO4¡¤6H2O,0.001020408,0,0,0,none,0.9,Zn(NO3)2¡¤6H2O,0.009183673,97,0.989795918,25,10,0,none,0,1,0,0,345,25,0,1000,1,5,0,0,25,0,900,0.25,1,,601.07,,,,0.97,0.8,5.7,1600,0.56, 
Surface functionalization of ZIF-8 with ammonium ferric citrate toward high exposure of Fe-N active sites for efficient oxygen and carbon dioxide electroreduction,2017,C-AFC?ZIF-8 ,0,0.0345,0,0,0,0,0.0147,0.1015,,0,0.552437223,0.228951256,0.171344165,0.047267356,0.226,C6H11FeNO7,0.007992644,0,0,0,none,13.33,Zn(NO3)2¡¤6H2O,0.47142453,14.72,0.520582826,25,48,0,none,0,0,1,0,,25,0,900,4,3,1,1,25,0,25,0,0,1.06,705,,,,0.89,0.75,6,2500,0.622,20
Bimetal-Organic Framework Self-Adjusted Synthesis of Support Free Nonprecious Electrocatalysts for Efficient Oxygen Reduction,2015,Co-N-C,0,0,0,0,0.106,0,0,0.0085,,0,0.522222222,0.477777778,0.01,0.01,0,none,0,2.4,27,0.04,Co(NO3)2¡¤6H2O,9.6,Zn(NO3)2¡¤6H2O,0.16,48,0.8,25,,0,none,0,1,0,0,206,25,0,900,3,,0,0,25,0,25,0,0,,484,,,,0.82,0.761,7.2,2500,0.6,
Microporous Framework Induced Synthesis of Single-Atom Dispersed Fe-N?C Acidic ORR Catalyst and Its in Situ Reduced Fe?N4 Active Site Identification Revealed by X?ray Absorption Spectroscopy,2017,Fe-N-C-850,0,0,0,0,0,0,0.0035,0.0497,0.0924,0,0.406438632,0.221327968,0.3722334,0.01,1.888,Fe(acac)3,0.020772819,0,0,0,none,10,Zn(NO3)2¡¤6H2O,0.110025526,79,0.869201655,25,24,0,none,0,1,0,0,453,25,0,850,1,5,1,1,80,12,25,0,0,1.72,1498,0,0.75,0.25,0.9,0.77,5.8,1600,0.4,
Microporous Framework Induced Synthesis of Single-Atom Dispersed Fe-N?C Acidic ORR Catalyst and Its in Situ Reduced Fe?N4 Active Site Identification Revealed by X?ray Absorption Spectroscopy,2017,Fe-N-C-950,0,0,0,0,0,0,0.0032,0.0328,0.0789,0,0.399390244,0.262195122,0.338414634,0.01,1.888,Fe(acac)3,0.020772819,0,0,0,none,10,Zn(NO3)2¡¤6H2O,0.110025526,79,0.869201655,25,24,0,none,0,1,0,0,380,25,0,950,1,5,1,1,80,12,25,0,0,1.57,1323,0,0.757,0.243,0.92,0.78,5.5,1600,0.4,12
Microporous Framework Induced Synthesis of Single-Atom Dispersed Fe-N?C Acidic ORR Catalyst and Its in Situ Reduced Fe?N4 Active Site Identification Revealed by X?ray Absorption Spectroscopy,2017,Fe-N-C-1050,0,0,0,0,0,0,0.0039,0.0263,0.0664,0,0.209125475,0.292775665,0.498098859,0.01,1.888,Fe(acac)3,0.020772819,0,0,0,none,10,Zn(NO3)2¡¤6H2O,0.110025526,79,0.869201655,25,24,0,none,0,1,0,0,345,25,0,1050,1,5,1,1,80,12,25,0,0,1.38,1376,0,0.751,0.249,0.9,0.77,5.8,1600,0.4,
Atomic Co/Ni dual sites and Co/Ni alloy nanoparticles in N-doped porous Janus-like carbon frameworks for bifunctional oxygen electrocatalysis,2018,CoPNi-N/C,0,0,0,0,0.015,0,0,0.1029,0.0506,0,0.627793975,0.01,0.372206025,0.01,0,none,0,1.37,27,0.11102107,Co(NO3)2¡¤6H2O,,,,10.97,0.88897893,25,4,,Pni,0,1,0,0,591,25,0,750,3,,0,0,25,0,25,0,0,1.03,446.8,0.39,0.61,0,0.86,0.73,5,1600,0.3,
Atomic Co/Ni dual sites and Co/Ni alloy nanoparticles in N-doped porous Janus-like carbon frameworks for bifunctional oxygen electrocatalysis,2018,CoDNi-N/C,0,0,0,0,0.0159,0,0,0.0903,0.0703,0,0.61572536,0.01,0.38427464,0.01,0,none,0,1.37,27,0.11102107,Co(NO3)2¡¤6H2O,,,,10.97,0.88897893,25,4,,Dni,0,1,0,0,500,25,0,750,3,,0,0,25,0,25,0,0,1.01,398.3,0.34,0.66,0,0.8,0.705,4,1600,0.3,
Single-Atom Cr-N4 Sites Designed for Durable Oxygen Reduction Catalysis in Acid Media,2019,Cr/N/C-950,0,0.026,0,0,0,0.019,0,0.0493,,0,,,,,0,none,0,0.0375,24,0.004433934,CrCl3¡¤6H2O,4,Zn(NO3)2¡¤6H2O,0.472953,4.42,0.522613065,25,24,0,none,0,0,1,0,192,25,0,950,1,5,1,,,12,25,0,0,,884.9,0.425,0.575,0,0.82,0.76,5,1600,,
MOF derived catalysts for electrochemical oxygen reduction,2014,ZIF-67-900,0,0.083,0,0,0.3,0,0,0.04,,0,,,,,0,none,0,10,27,0.333333333,Co(Ac)2¡¤4H2O,,,,20,0.666666667,120,12,0,none,0,1,0,0,9.2,25,0,900,0.167,10,0,0,25,0,25,0,0,1.75,285.9,0.0937,0.9063,0,0.85,0.71,3.8,,,
Directly converting Fe-doped metal¨Corganic frameworks into highly active and stable Fe-N-C catalysts for oxygen reduction in acid,2016,C-Fe-Z8-Ar,0,0,0,0,0,0,0.0335,0.0688,,0,,,,,5,FeSO4¡¤7H2O,0.047192072,0,0,0,none,0.95,Zn(NO3)2¡¤6H2O,0.008966494,100,0.943841435,60,12,0,none,0,1,0,0,61.37,25,0,1000,,,0,0,25,0,25,0,0,,969,0.337,0.663,0,0.95,0.82,7.5,1600,0.56,40
"Fe, N co-doped carbonaceous hollow spheres with self-grown carbon nanotubes as a high performance binary electrocatalyst",2019,FeNC-800,0,0.0578,0,0,0,0,0.0476,0.119,0.0462,0,0.582227737,0.041996755,0.261238904,0.114536604,1,FeSO4¡¤7H2O,0.02,0,0,0,none,9,Zn(NO3)2¡¤6H2O,0.18,40,0.8,150,12,0,none,0,1,0,0,356,25,0,800,3,,1,10,25,24,25,0,0,1.12,446.3,0.278,0.428,0.294,0.838,0.629,6.964,1600,0.32,
"Fe, N co-doped carbonaceous hollow spheres with self-grown carbon nanotubes as a high performance binary electrocatalyst",2019,FeNC-900,0,0.0239,0,0,0,0,0.0467,0.0793,0.0401,0,0.490036629,0.033644939,0.380149627,0.096168805,1,FeSO4¡¤7H2O,0.02,0,0,0,none,9,Zn(NO3)2¡¤6H2O,0.18,40,0.8,150,12,0,none,0,1,0,0,426,25,0,900,3,,1,10,25,24,25,0,0,1.07,526.6,0.296,0.407,0.297,0.841,0.709,6.834,1600,0.32,
"Fe, N co-doped carbonaceous hollow spheres with self-grown carbon nanotubes as a high performance binary electrocatalyst",2019,FeNC-1000,0,0,0,0,0,0,0.0345,0.0485,0.0359,0,0.354951891,0.089781949,0.399724476,0.155541684,1,FeSO4¡¤7H2O,0.02,0,0,0,none,9,Zn(NO3)2¡¤6H2O,0.18,40,0.8,150,12,0,none,0,1,0,0,377,25,0,1000,3,,1,10,25,24,25,0,0,1.01,448.9,0.294,0.424,0.282,0.826,0.658,6.558,1600,0.32,
Iron imidazolate framework as precursor for electrocatalysts in polymer electrolyte membrane fuel cells,2012,FelM700,0,0,0,0,0,0,,0.0561,,0,0.569942327,0.189980776,0.04975687,0.190320027,2.69,ferrocene,0.083879015,0,0,0,none,,,,29.38,0.916120985,150,96,0,none,0,1,0,0,,25,0,700,1,,1,1,80,20,700,0.25,1,,360,,,,0.855,0.625,4.3,1600,0.4,
Iron imidazolate framework as precursor for electrocatalysts in polymer electrolyte membrane fuel cells,2012,FelM800,0,0,0,0,0,0,,0.036,,0,0.421686747,0.265060241,0.096385542,0.21686747,2.69,ferrocene,0.083879015,0,0,0,none,,,,29.38,0.916120985,150,96,0,none,0,1,0,0,,25,0,800,1,,1,1,80,20,800,0.25,1,,371,,,,0.859,0.64,4.6,1600,0.4,
Iron imidazolate framework as precursor for electrocatalysts in polymer electrolyte membrane fuel cells,2012,FelM900,0,0,0,0,0,0,,0.096,,0,,,,,2.69,ferrocene,0.083879015,0,0,0,none,,,,29.38,0.916120985,150,96,0,none,0,1,0,0,,25,0,900,1,,1,1,80,20,900,0.25,1,,219,,,,0.816,0.57,4.5,1600,0.4,
Iron imidazolate framework as precursor for electrocatalysts in polymer electrolyte membrane fuel cells,2012,FelM/ZIF-8,0,0,0,0,0,0,,0.045,,0,0.457831325,0.204819277,0.060240964,0.277108434,0.006,FelM,0.000195319,0,0,0,none,1.333,Zn(NO3)2¡¤6H2O,0.04339334,29.38,0.956411342,150,96,0,none,0,1,0,0,,25,0,1050,1,,0,0,25,0,950,0.25,1,,572,,,,0.915,0.755,5,1600,0.4,
Non-precious electrocatalysts synthesized from metal¨Corganic frameworks,2014,C700/700,0,0,0,0,0,0,0.074,0.082,,0,0.96,0.01,0.01,0.01,344.72,FeCl2,,0,0,0,none,,,,,,,,0,none,0,1,0,0,,25,0,700,1.5,1,1,1,80,20,700,0.25,1,,647,,,,0.821,0.713,5.6,1500,0.8,
Non-precious electrocatalysts synthesized from metal¨Corganic frameworks,2014,C900/900,0,0,0,0,0,0,0.083,0.035,,0,0.96,0.01,0.01,0.01,344.72,FeCl2,,0,0,0,none,,,,,,,,0,none,0,1,0,0,,25,0,900,1.5,1,1,1,80,20,900,0.25,1,,628,,,,0.889,0.754,4.7,1500,0.8,
Non-precious electrocatalysts synthesized from metal¨Corganic frameworks,2014,C700/950,0,0,0,0,0,0,0.053,0.036,,0,0.96,0.01,0.01,0.01,344.72,FeCl2,,0,0,0,none,,,,,,,,0,none,0,1,0,0,,25,0,700,1.5,1,1,1,80,20,950,0.25,1,,687,,,,0.915,0.811,4.8,1500,0.8,
Non-precious electrocatalysts synthesized from metal¨Corganic frameworks,2014,C900/950,0,0,0,0,0,0,0.076,0.034,,0,0.96,0.01,0.01,0.01,344.72,FeCl2,,0,0,0,none,,,,,,,,0,none,0,1,0,0,,25,0,900,1.5,1,1,1,80,20,950,0.25,1,,566,,,,0.894,0.795,4.5,1500,0.8,
Well-defined carbon polyhedrons prepared from nano metal¨Corganic frameworks for oxygen reduction,2014,MDC,0,0,0,0,0.114,0,0,0.064,0.0473,0,,,,,0,none,0,0.0049,27,0.000123847,Co(NO3)2¡¤6H2O,,,,39.56,0.999876153,25,20,0,none,0,1,0,0,332,25,0,750,2,,0,0,25,0,25,0,0,,386,0.083,0.917,0,0.86,0.71,5.2,1600,0.4,
"Zeolitic Imidazolate Framework (ZIF)©\Derived, Hollow©\Core, Nitrogen©\Doped Carbon Nanostructures for Oxygen©\Reduction Reactions in PEFCs",2013,FeNC-70,0,0.0127,0,0,0,0,0.001,0.1488,0.1106,0,,,,,0.08,Fe(ac)2,0.25,0,0,0,none,,Zn(NO3)2¡¤6H2O,,0.24,0.75,120,72,,"2©\nitroimidazole,imidazole",0,1,0,0,325,25,0,900,3,,1,3,25,0,25,0,0,1.36,262,,,,0.8,0.64,4,1600,0.1,
Chemical Vapor Deposition for Atomically Dispersed and Nitrogen Coordinated Single Metal Site Catalysts,2020,0.17CVD/Fe-N-C-kat ,0,0.016,0,0,0,0,0.0194,0.0545,0.0687,0,0.33048259,0.01,0.460191407,0.209326003,0.6538,Fe(NO3)3¡¤H2O,0.022456704,0,0,0,none,19.31,Zn(ac)2¡¤2H2O,0.663259348,9.15,0.314283948,,,0,none,0,0,0,0,183,25,0,1000,1,30,0,0,25,0,25,0,0,1.63,216,0.6788,0.4052,0.7561,1,0.835,4,900,0.6,20
Accelerated oxygen reduction on Fe/N/C catalysts derived from precisely-designed ZIF precursors,2020,Czif(Second)-24,0,0,0,0,0,0,0.019,0.0573,,0,,,,,44.36,FeCl3¡¤6H20,0.281668677,0,0,0,none,0.8,Zn(NO3)2¡¤6H2O,0.005079688,79,0.50161915,25,24,33.33,urea,0.211632485,0,0,1,421,25,0,900,1,5,1,1,25,12,25,0,0,,1295,0.367,0.633,0,0.95,0.825,5.5,1600,0.6,
Tunable Synthesis of Hollow Metal¨CNitrogen¨CCarbon Capsules for Efficient Oxygen Reduction Catalysis in Proton Exchange Membrane Fuel Cells,2019,ZIF-8@Fe¨CTA,0,0,0,0,0,0,0.0127,0.0674,,0,,,,,0.1755,Fe(NO3)3¡¤9H2O,,0,0,0,none ,,,,,,,,,potassium¨Ctannic acid,0,0,1,0,500,25,0,900,3,1,1,0.5,90,12,900,3,0,,917,0.8704,0.1296,0,0.95,0.77,5.8,1600,,
Tunable Synthesis of Hollow Metal¨CNitrogen¨CCarbon Capsules for Efficient Oxygen Reduction Catalysis in Proton Exchange Membrane Fuel Cells,2019,ZIF-8@Co¨CTA,0,0,0,0,0.018,0,0,0.0994,,0,,,,,0,none,0,0.2061,27,1,Co(NO3)2¡¤6H2O,,,,,,,,,potassium¨Ctannic acid,0,0,1,0,475,25,0,900,3,1,1,0.5,90,12,900,3,0,,1033,0.9239,0.0761,0,0.885,0.74,5.5,1600,,
Tunable Synthesis of Hollow Metal¨CNitrogen¨CCarbon Capsules for Efficient Oxygen Reduction Catalysis in Proton Exchange Membrane Fuel Cells,2019,ZIF-8@FeCo¨CTA,0,0,0,0,0.0044,0,0.0071,0.099,,0,,,,,0.08775,Fe(NO3)3¡¤9H2O ,0.460026212,0.103,27,0.539973788,Co(NO3)2¡¤6H2O,,,,,,,,,potassium¨Ctannic acid,0,0,1,0,390,25,0,900,3,1,1,0.5,90,12,900,3,0,,962,0.8983,0.1017,0,0.943,0.75,5.5,1600,,
Tunable Synthesis of Hollow Metal¨CNitrogen¨CCarbon Capsules for Efficient Oxygen Reduction Catalysis in Proton Exchange Membrane Fuel Cells,2019,ZIF-8@FeNi¨CTA,0,0,0,0,0,0,0.0068,0.1168,,0,,,,,0.08775,Fe(NO3)3¡¤9H2O,0.459544383,0.1032,28,0.540455617,Ni(NO3)2¡¤6H2O,,,,,,,,,potassium¨Ctannic acid,0,0,1,0,450,25,0,900,3,1,1,0.5,90,12,900,3,0,,887,0.8745,0.1255,0,0.913,0.75,5.5,1600,,
Tunable Synthesis of Hollow Metal¨CNitrogen¨CCarbon Capsules for Efficient Oxygen Reduction Catalysis in Proton Exchange Membrane Fuel Cells,2019,ZIF-8@CoNi¨CTA,0,0,0,0,0.0054,0,0,0.0945,,0,,,,,0,NONE,0,0.203,27,1,Ni(NO3)2¡¤6H2O+Co(NO3)2¡¤6H2O,,,,,,,,,potassium¨Ctannic acid,0,0,1,0,450,25,0,900,3,1,1,0.5,90,12,900,3,0,,950,0.8899,0.1101,0,0.876,0.73,5.2,1600,,
Tunable Synthesis of Hollow Metal¨CNitrogen¨CCarbon Capsules for Efficient Oxygen Reduction Catalysis in Proton Exchange Membrane Fuel Cells,2019,ZIF-8@FeCoNi¨CTA,0,0,0,0,0.0036,0,0.0045,0.1114,,0,,,,,0.0687,Fe(NO3)3¡¤9H2O,0.333010179,0.1376,27,0.666989821,Ni(NO3)2¡¤6H2O+Co(NO3)2¡¤6H2O,,,,,,,,,potassium¨Ctannic acid,0,0,1,0,409,25,0,900,3,1,1,0.5,90,12,900,3,0,,919,0.9112,0.0888,0,0.901,0.74,5.3,1600,,
Degradation of Fe/N/C catalysts upon high polarization in acid medium,2014,Fe/N/C-dry,0,0,0,0,0,0,,,,0,,,,,0.1647,FeIIAc,0.001544918,0,0,0,none,20,,0.187603886,85.333,0.805521286,,,1.1099,"1,10-phenanthroline",0.010411078,0,1,0,20,25,0,1050,,,0,0,25,0,25,0,0,,,,,,0.903,0.812,4.2,1500,0.8,
Sulfuration of an Fe¨CN¨CC Catalyst Containing FexCFe Species to Enhance the Catalysis of Oxygen Reduction in Acidic Media and for Use in Flexible Zn¨CAir Batteries,2018,FeNC¨CS¨CFexC/Fe,0,0,0,0,0,0,0.03627,0.0077,0.0478,0.0041,0.103766234,0.221168831,0.34012987,0.334935065,,iron nitrate nonahydrate,,0,0,,none,,zinc nitrate hexahydrate,,,,,,,polyaniline nanofibers £» 2©\methylimidazole,,0,0,1,20,25,0,1100,1,5,0,0,25,0,25,0,0,1.31,291.83,0.529,0.2,0.271449131,0.92,0.821,5.79,1600,0.1,
Construction of Highly Active Metal©\Containing Nanoparticles & FeCo©\N4 Composite Sites for Acid Oxygen Reduction Reaction,2020,Fe-SAs-N-C,0,0,0,0,0,0,0.0367,0.0862,,0,0.541763341,0.267981439,0.107888631,0.082366589,0.3,FeSO4¡¤7H2O,0.005964215,0,0,0,none,10,Zn(NO3)2¡¤6H2O,0.198807157,40,0.795228628,25,12,0,none,0,1,0,0,,25,0,,,,0,0,25,0,25,0,0,,,0.1737,0.8263,0,0.965,0.831,4.8,900,0.6,
Construction of Highly Active Metal©\Containing Nanoparticles & FeCo©\N4 Composite Sites for Acid Oxygen Reduction Reaction,2020,Co-SAs-N-C,0,0,0,0,0.017,0,0,0.0874,,0,0.501992032,0.241699867,0.103585657,0.152722444,0,none,0,1.5,27,0.029126214,Co(NO3)2¡¤6H2O,10,Zn(NO3)2¡¤6H2O,0.194174757,40,0.776699029,25,12,0,none,0,1,0,0,,25,0,,,,0,0,25,0,25,0,0,,,0.2795,0.7205,0,0.819,0.75,4,900,0.6,
Construction of Highly Active Metal©\Containing Nanoparticles & FeCo©\N4 Composite Sites for Acid Oxygen Reduction Reaction,2020,FeCo-SAs-N-C,0,0,0,0,0.0353,0,0.0387,0.0939,,0,0.48348745,0.214002642,0.149273448,0.15323646,0.3,FeSO4¡¤7H2O,0.005753497,1.5,27,0.028767486,Co(NO3)2¡¤6H2O,10,Zn(NO3)2¡¤6H2O,0.191783239,40,0.767132956,25,12,0.3422,EDTA,0.006562822,1,0,0,283,25,0,,,,0,0,25,0,25,0,0,,,0.2513,0.7487,0,0.98,0.832,4.8,900,0.6,
Construction of Highly Active Metal©\Containing Nanoparticles & FeCo©\N4 Composite Sites for Acid Oxygen Reduction Reaction,2020,M/FeCo-SAs-N-C,0,0,0,0,0.0353,0,0.0332,0.0934,,0,0.561027837,0.137044968,0.165952891,0.135974304,0.3,FeSO4¡¤7H2O,0.005753497,1.5,27,0.028767486,Co(NO3)2¡¤6H2O,10,Zn(NO3)2¡¤6H2O,0.191783239,40,0.767132956,25,12,0.3422,EDTA,0.006562822,1,0,0,300,25,0,,,,0,0,25,0,25,0,0,,,0.3422,0.6578,0,0.981,0.851,4,900,0.6,
Dual-Shelled Multidoped Hollow Carbon Nanocages with Hierarchical Porosity for High-Performance Oxygen Reduction Reaction in Both Alkaline and Acidic Media,2020,Co-N/S-DSHCN-3.5,0,0,0,0,0.0291,0,,,,,,,,,,,,0,27,,none,,,,,,,,0.01974,trithiocyanuric acid,1,0,1,0,650,25,0,800,1,2,1,0.5,80,24,25,0,0,1.01,429,0.375,0.628,0,0.84,0.754,4.11,1600,0.5,
Improving the Catalytic Performance of Co/N/C Catalyst for?Oxygen?Reduction?Reaction?by Alloying with Fe,2020,FeCo/N/C-1:3,0,0,0,0,0.0001,0,0.0001,0.0249,0.0026,0,0.360843373,0.076144578,0.360080321,0.202931727,,FeCl2¡¤4H2O,,0,0,0,none,10,ZnO,0.266666667,20,0.533333333,,,7.5,terephthalic acid,0.2,0,1,0,,25,0,1050,1,,1,1,80,12,1050,1,1,1.04,1014,0.87,0.13,0,0.96,0.78,5.9,1600,,
