Repository: ruiding-uchicago/ZIF-ORR-machine-learning

# Use-machine-learning-to-discover-underlying-factors-affecting-the-activity-of-non-precious-metal-oxy

File: Data_Cleansing/database_unfilled.csv (part 2 of 3)
Title,Year,Sample Name,Pt Content (wt. %),Zn Content (wt. %),Mn Cotent (wt. %),Cu Cotent (wt. %),Co Cotent (wt. %),Cr Content (wt. %),Fe Cotent (wt. %),N Content (at. %),O Content (at. %),S Content (at. %),Pyridinic Ratio,Pyrrolic Ratio,Graphitic Ratio,Oxidized Ratio,main metal in precursor (mmol),Fe precursor type name,Fe Precursor Ratio,Second metal in precursor (Co/Ni µÈ) (mmol),second metal atomic number,second metal pre ratio,Second metal precursor type name,Zn in precursor (mmol),Zn precursor type,Zn Precursor Ratio,2-methylimidazole (mmol),2-Methylimidazole Precursor Ratio,ZIF Preparation Temperature (¡æ),ZIF Preparation Time (h),Ìí¼Ó¼Á mmol,Ìí¼Ó¼Á type,Additive (Other) Precursor Ratio,One-Pot Method,Post-Adsorb Method,Carbon-Derivative Adsorb Method,diameter/nm,Pyrolysis Temperature in amonia /¡æ,Pyrolysis Time amonia/h,Pyrolysis Temperature (¡æ),Pyrolysis Time (h),Temperature Rising Rate (¡æ min-1),Acid Wash,Acid concentration (M),Acid wash temperature/¡æ,Acid wash time/h,Second Pyrolysis temperature /¡æ,Second Pyrolysis time /h,Seconde Pyrolysis,Raman ID/IG Ratio,BET Surface Area (m2 g-1),Micropore ratio,Mesopore ratio,Macropore ratio,Onset Potential in Acid Condition (vs. RHE),Half Wave Potential in Acid Condition (vs. RHE),Limiting current,Rotating Speed (rpm),Catalyst Loading on RDE/RRDE(mg cm-2),Durability in O2 mV/10000Cycle
Hierarchically open-porous carbon networks enriched with exclusive Fe-N-x active sites as efficient?oxygen?reduction?catalysts towards acidic H-2-O-2 PEM fuel cell and alkaline Zn-air battery,2020,C-FeZIF-8@g-C3N4,0,0,0,0,0,0,0.0405,0.066,,0,0.521714095,0.091114344,0.318665333,0.068506228,2.3784,ferric acetylacetonate,0.006715753,0,0,0,none,11.2003,Zn(NO3)2¡¤6H2O,0.03162565,293,0.827327444,25,24,47.5737,melamine,0.134331152,0,1,0,100,25,0,950,2,2,0,0,25,0,25,0,0,1.04,550,0.56933,0.43067,0,0.852,0.745,5.2,1600,0.35,
Nanoporous bimetallic Zn/Fe-N-C for efficient?oxygen?reduction?in acidic and alkaline media,2020,Zn/Fe2-N-C,0,0.1028,0,0,,,0.01156,0.08255,,0,,,,,0.3068,hemin,0.010837466,0,0,0,none,20,Zn(NO3)2 .6H2O,0.706484111,8.0024,0.282678423,25,24,0,none,0,1,0,0,250,25,0,1000,2,2,0,0,25,0,25,0,0,2.96,,0.3261,0.5669,0.107,1.06,0.81,4.9,1600,0.341,
2D Single-Atom Catalyst with Optimized Iron Sites Produced by Thermal Melting of Metal-Organic Frameworks for?Oxygen?Reduction?Reaction,2020,Fe-N/GNs,0,0,0,0,0,0,0.02156,,,0,0.2259,0.519,0.1864,0.0687,0.04386,Fe(NO)3 ? 9H2O,0.004489519,0,0,0,none,3.0589,Zn(NO3)2 .6H2O,0.313109683,,,25,8,6.66666,graphene oxide,0.682400798,1,0,0,63,25,0,900,0.5,,1,0.5,80,6,900,0.5,1,,1237.9,,,,0.952,0.837,6,1600,,
2D Single-Atom Catalyst with Optimized Iron Sites Produced by Thermal Melting of Metal-Organic Frameworks for?Oxygen?Reduction?Reaction,2020,FeNC/RGO,0,0.02247,0,0,0,0,0.00975,,,0,0.1669,0.327,0.4593,0.0468,0.04386,Fe(NO)3 ? 9H2O,0.004489519,0,0,0,none,3.0589,Zn(NO3)2 .6H2O,0.313109683,,,25,8,6.66666,graphene oxide,0.682400798,1,0,0,100,25,0,900,0.5,,0,0,25,0,900,0.5,1,,790,,,,0.865,0.752,6,1600,,
Transformation of Metal-Organic Frameworks into Huge-Diameter Carbon Nanotubes with High Performance in Proton Exchange Membrane Fuel Cells,2019,Fe?N-CNTs?H,0,0,0,0,0,0,0.0037,0.0419,0,0,0.4609375,0.01,0.5390625,0.01,,Fe-citrate,,0,0,0,none,10,Zn(NO3)2¡¤6H2O,0.058823529,80,0.470588235,60,24,80,2-methylimidazole,0.470588235,1,0,0,120,25,0,950,2,,1,0.5,90,24,25,0,0,1.064,889,,,,,0.818,5.9,1600,,
Porous carbon supported atomic iron as electrocatalysts for acidic oxygen reduction reaction,2017,Fe-IL@MOF-NH3,0,0,,,,,0.0225,,,0,,,,,,FePc,,0,0,0,none,6.05,Zn(NO3)2¡¤6H2O,0.099588477,48.7,0.801646091,,,6,1-buty-3-methylimidazoliumbis (trifiuoromethylsulfonyl) imide ([bmim][Tf2N]),0.098765432,0,1,0,110,25,0,900,1,,1,0.5,,24,900,2,1,0.96,1381.1,,,,`,0.791,5,1600,,
Investigation of Oxygen Reduction Activity of Catalysts Derived from Co and Co/Zn Methyl©\Imidazolate Frameworks in Proton Exchange Membrane Fuel Cells,2016,Co/Zn(mIm)2,0,0,0,0,0.008,0,0,0.0619,,0,,,,,0,none,0,0.48,27,0.004372779,Co(NO3)2¡¤6H2O,9.41,Zn(NO3)2¡¤6H2O,0.085724697,99.88,0.909902523,70,4,0,none,0,1,0,0,420,25,0,1000,1,6,1,0.5,,12,950,0.5,1,1.256,1563,,,,0.93,0.76,4.9,1600,,
Highly Dispersed Nonprecious Metal Catalyst for Oxygen Reduction Reaction in Proton Exchange Membrane Fuel Cells,2020,Fe-N-C-10/1-950,0,0,0,0,0,0,0.0159,0.0408,0.033,0,0.4136,0.0845,0.3265,0.1754,0.66,FeCl3¡¤6H2O,0.011997819,0,0,0,none,5.65,Zn(NO3)2¡¤6H2O,0.102708598,48.7,0.885293583,25,24,0,none,0,1,0,0,20,25,0,950,2,,1,0.5,,10,950,0.5,1,1.14,1556,,,,0.96,0.78,6.4,1600,,
Graphene Graphene©\Tube Nanocomposites Templated from Cage©\Containing Metal©\Organic Frameworks for Oxygen Reduction in Li¨CO2 Batteries,2013,N-Fe-MOF-catalyst,0,0,0,0,0,0,0.0097,0.0269,0.0158,0,,,,,6,iron acetate,0.75,1,27,0.125,Co(SCN)2,,,,,,25,336,1,"4¡ä-(4-pyridyl)-4,2¡ä,6¡ä,4¡ä-terpyridine",0.125,0,1,0,130,25,0,1000,1,,1,0.5,,,1000,3,0,,449,,,,,0.79,3.7,900,,
Phthalocyanine Precursors To Construct Atomically Dispersed Iron Electrocatalysts,2019,C-FePc(CN)8/ZIF-8,0,0,0,0,0,0,0.026,0.0267,,0,,,,,0.1,FePc(CN)8,0.003322259,0,0,0,none,6,Zn(NO3)2¡¤6H2O,0.199335548,24,0.797342193,25,18,0,none,0,1,0,0,130,25,0,1000,5,3,0,0,25,0,25,0,0,,1168.43,,,,,0.792,5.5,1600,0.6,
Phthalocyanine Precursors To Construct Atomically Dispersed Iron Electrocatalysts,2019,C-(Fe(NO3)3+FePc(CN)8)/ZIF-8,0,0,0,0,0,0,0.028,0.0277,,0,,,,,0.1,FePc,0.003322259,0.12,26,0.003986711,Fe(NO3)3¡¤9H2O,5.88,Zn(NO3)2¡¤6H2O,0.195348837,24,0.797342193,25,18,0,none,0,1,0,0,200,25,0,1000,5,3,0,0,25,0,25,0,0,,,,,,,0.811,,1600,0.6,
Non©\Precious Metal Catalysts Prepared By Zeolitic Imidazolate Frameworks The Ligand Influence to Morphology and Performance,2016,,0,0,0,0,0,0,,,,0,,,,,,"1,10-phenanthroline iron (II) perchlorate (TPI)",,0,0,0,none,1,ZnO,0.333333333,2,0.666666667,180,18,0,none,0,1,0,0,25,25,0,1050,0.5,,1,1,,1,25,0,0,,1270,,,,0.91,0.778,4.9,1600,,
Monodispersed Co in Mesoporous Polyhedrons: Fine-tuning of ZIF-8 Structure with Enhanced Oxygen Reduction Activity,2017,xCo-N-C,0,0,0,0,0,0,0,,,0,,,,,0,none,0,3,27,0.05,Co(NO3)2¡¤6H2O,9,Zn(NO3)2¡¤6H2O,0.15,48,0.8,25,1,0,none,0,1,0,0,200,25,0,850,2,5,0,0,25,0,25,0,0,,2195,,,,,0.751,6.3,1600,0.45,
¡°Wiring¡± Fe©\Nx©\Embedded Porous Carbon Framework onto 1D Nanotubes for Efficient Oxygen Reduction Reaction in Alkaline and Acidic Media,2017,pCNT@Fe@GL,0,0,0,0,0,0,0.003,0.072,0.0968,0,0.448683503,0.067705535,0.435249866,0.048361096,,FeCl3,,0,0,0,none,,Zn(NO3)2¡¤6H2O,,,,,,0,none,0,0,0,1,100,25,0,950,3,,0,0,25,0,25,0,0,,1112,0.1,0.9,0,0.911,0.82,5.5,1600,0.6,
Well-Defined ZIF-Derived Fe¨CN Codoped Carbon Nanoframes as Efficient Oxygen Reduction Catalysts,2017,C-FeZIF-900-0.84,0,0,0,0,0,0,,0.0774,,0,0.355292567,0.188757251,0.384361959,0.071588222,0.7079, iron(III) acetylacetonate,0.030962149,0,0,0,none,0.84,Zn(NO3)2¡¤6H2O,0.036739942,21.3155,0.932297908,25,24,0,none,0,1,0,0,200,25,0,900,4,5,1,0.5,,12,900,3,0,1.19,926,0.06765,0.1272,0.80515,0.9,0.77,7,900,0.5,
Exploring Fe©\Nx?for Peroxide Reduction: Template©\Free Synthesis of Fe©\Nx?Traumatized Mesoporous Carbon Nanotubes as an ORR Catalyst in Acidic and Alkaline Solutions,2018,Fe-N-C,0,0,0,0,0,0,,,,0,0.451819686,0.120967742,0.307278743,0.11993383,,Fe(acac)2,0,0,0,0,none,,Zn(NO3)2,,,,120,12,0,none,0,1,0,0,1200,25,0,900,3,,0,0,,,25,0,0,0.83,993,,,,0.927,0.817,4.55,1600,0.45,
Structural and mechanistic basis for the high activity of Fe¨CN¨CC catalysts toward oxygen reduction,2016,FePhenMOF¨CArNH3,0,0,0,0,0,0,0.005,0.0531,0.0393,0,,,,,0.228,iron(ii) acetate,0.00218794,0,0,,none,9.95,ZnO,0.212772327,19.9756,0.427161296,400,1,16.61,"ammonia sulfate;1,10-phenanthroline monohydrate",0.355190789,0,1,0,,25,0,1050,1,15,1,0.1,80,12,1050,0.25,1,,1360,,,,0.98,0.78,6.5,1600,0.6,
"Preparation of Fe¨CN¨CC catalysts with FeNx?(x?= 1, 3, 4) active sites and comparison of their activities for the oxygen reduction reaction and performances in proton exchange membrane fuel cells",2019,Fe-N-C-300,0,0.0086,0,0,0,0,0.0025,0.0684,0.05219,0,0.62616503,0.261743507,0.084783149,0.027308314,0.08445,FeCl3¡¤6H2O,0.00218794,0,0,0,none,17.7218,(Zn(NO3)2.6H2O£» ZnO,0.459138374,20.7917,0.538673686,220,26,0,none,0,0,0,1,100,25,0,1000,1,,0,0,25,0,300,,0,,948,0.9,0.1,0,0.769,0.581,5,1600,0.4,38.6
"Preparation of Fe¨CN¨CC catalysts with FeNx?(x?= 1, 3, 4) active sites and comparison of their activities for the oxygen reduction reaction and performances in proton exchange membrane fuel cells",2019,Fe-N-C-500,0,0.0077,0,0,0,0,0.002,0.06726,0.05281,0,0.643184086,0.237412693,0.095978714,0.023424508,0.08445,FeCl3¡¤6H2O,0.00218794,0,0,0,none,17.7218,(Zn(NO3)2.6H2O£» ZnO,0.459138374,20.7917,0.538673686,220,26,0,none,0,0,0,1,100,25,0,1000,1,,0,0,25,0,500,,0,,1054,0.9,0.1,0,0.811,0.662,4.7,1600,0.4,25.5
"Preparation of Fe¨CN¨CC catalysts with FeNx?(x?= 1, 3, 4) active sites and comparison of their activities for the oxygen reduction reaction and performances in proton exchange membrane fuel cells",2019,Fe-N-C-1000,0,0.0045,0,0,0,0,0.0022,0.05126,0.05514,0,0.616360752,0.251117566,0.120697114,0.011824568,0.08445,FeCl3¡¤6H2O,0.00218794,0,0,0,none,17.7218,(Zn(NO3)2.6H2O£» ZnO,0.459138374,20.7917,0.538673686,220,26,0,none,0,0,0,1,100,25,0,1000,1,,0,0,25,0,1000,,0,,1188,0.9,0.1,0,0.894,0.804,5.1,1600,0.4,10.5
High Power Density Platinum Group Metal-free Cathodes for Polymer Electrolyte Fuel Cells,2019,Fe-MOF-40nm-i/c=0.1,0,0,0,0,0,0,,,,0,,,,,0.2924,Fe(NO3)3¡¤9H2O,0.004907959,0,0,0,none,11.294,Zn(NO3)2¡¤6H2O,0.189570755,47.9903,0.805521286,60,24,0,none,0,1,0,0,40,25,0,1100,1,,0,0,25,0,25,0,0,,,,,,0.95,0.87,5.1,900,0.8,
High Power Density Platinum Group Metal-free Cathodes for Polymer Electrolyte Fuel Cells,2019,Fe-MOF-150nm-i/c=0.4,0,0,0,0,0,0,,,,0,,,,,0.2924,Fe(NO3)3¡¤9H2O,0.004907959,0,0,0,none,11.294,Zn(NO3)2¡¤6H2O,0.189570755,47.9903,0.805521286,60,24,0,none,0,1,0,0,150,25,0,1100,1,,0,0,25,0,25,0,0,,,,,,0.95,0.87,3.67,900,0.8,
Effects of Superparamagnetic Iron Nanoparticles on Electrocatalysts for the Reduction of Oxygen,2021,FeNC850,0,0.043,0,0,0,0,0.056,,,0,0.641737621,0.201095504,0.087640328,0.069526547,0.1758,Fe£¨CO?2?CH?3£©2,0.001545008,0,0,0,,22.5,,0.197739964,90,0.790959856,,,1.11,1-10 phen,0.009755172,0,1,0,,850,0.25,850,4,5,0,0,25,0,25,0,0,,,,,,0.856,0.753,5.3,1600,1,
Effects of Superparamagnetic Iron Nanoparticles on Electrocatalysts for the Reduction of Oxygen,2021,FeNC950,0,0.18,0,0,0,0,0.055,,,0,0.572562761,0.259380821,0.100549987,0.067506431,0.1758,Fe£¨CO?2?CH?3£©2,0.001545008,0,0,0,,22.5,,0.197739964,90,0.790959856,,,1.11,1-10 phen,0.009755172,0,1,0,,950,0.25,950,4,5,0,0,25,0,25,0,0,,,,,,0.832,0.753,4.39,1600,1,
Effects of Superparamagnetic Iron Nanoparticles on Electrocatalysts for the Reduction of Oxygen,2021,FeNC1050,0,0.01,0,0,0,0,0.072,,,0,0.59013683,0.40986317,0.01,0.01,0.1758,Fe£¨CO?2?CH?3£©2,0.001545008,0,0,0,,22.5,,0.197739964,90,0.790959856,,,1.11,1-10 phen,0.009755172,0,1,0,,1050,0.25,1050,4,5,0,0,25,0,25,0,0,,,,,,0.796,0.651,4.65,1600,1,
Fe¨CN¨CC with Intensified Exposure of Active Sites for Highly Efficient and Stable Direct Methanol Fuel Cells,2021,ZIF@EDTAFe-1%-950,0,0,0,0,0,0,0.0141,0.076,0.1139,0,0.6169,0.183,0.1635,0.0367,0.04,EDTANaFe,0.001998441,0,,,,4,Zn(NO3)2 6H2O,0.199844122,15.9756,0.798157437,25,24,0,none,0,1,0,0,,25,0,950,2,,0,0,25,0,25,0,0,,1466.2,0.9054,0.0946,0,0.915,0.77,5.86,1600,0.6,
Fe¨CN¨CC with Intensified Exposure of Active Sites for Highly Efficient and Stable Direct Methanol Fuel Cells,2021,EDTAFe@ZIF-950,0,0,0,0,0,0,0.0139,0.0759,0.1199,0,0.5131,0.1638,0.2615,0.061,0.054488,EDTANaFe,0.002720308,0,,,,4,Zn(NO3)2 6H2O,0.199699572,15.9756,0.79758012,120,4,0,none,0,1,0,0,,25,0,950,2,,0,0,25,0,25,0,0,,1255.4,0.9504,0.0496,0,0.903,0.73,5.15,1600,0.6,
Large specific surface area S-doped Fe¨CN¨CC electrocatalysts derived from Metal¨COrganic frameworks for oxygen reduction reaction,2020,Fe-SNC-0.35,0,0,0,0,0,0,0.029061646,0.0428,0.0679,0.0013,0.198,0.607,0.195,0.01,0.077,Fe£¨SCN£©3,0.00258608,0,0,,,5.6734,Zn£¨NO?3£©2?¡¤6H?2?O,0.190543745,24.02439,0.806870174,60,6,0,none,0,0,1,0,,900,0.25,1000,1,,0,0,25,0,25,0,0,,1326.04,,,,0.894,0.78,5.99,1600,0.7,
Large specific surface area S-doped Fe¨CN¨CC electrocatalysts derived from Metal¨COrganic frameworks for oxygen reduction reaction,2020,Fe-SNC-0.45,0,0,0,0,0,0,0.017279047,0.0594,0.066,0.0021,0.388,0.3,0.31,0.002,0.099,Fe£¨SCN£©3,0.003322506,0,0,,,5.6734,Zn£¨NO?3£©2?¡¤6H?2?O,0.19040306,24.02439,0.806274434,60,6,0,none,0,0,1,0,,900,0.25,1000,1,,0,0,25,0,25,0,0,,1173.51,0.300500501,0.434834835,0.264664665,0.927,0.81,5.94,1600,0.7,
Large specific surface area S-doped Fe¨CN¨CC electrocatalysts derived from Metal¨COrganic frameworks for oxygen reduction reaction,2020,Fe-SNC-0.55,0,0,0,0,0,0,0.017733185,0.0541,0.0656,0.0021,0.357,0.232,0.41,0.001,0.121,Fe£¨SCN£©3,0.004057844,0,0,,,5.6734,Zn£¨NO?3£©2?¡¤6H?2?O,0.190262583,24.02439,0.805679573,60,6,0,none,0,0,1,0,,900,0.25,1000,1,,0,0,25,0,25,0,0,,1062.67,,,,0.908,0.79,5.94,1600,0.7,
Large specific surface area S-doped Fe¨CN¨CC electrocatalysts derived from Metal¨COrganic frameworks for oxygen reduction reaction,2020,Fe-SNC-0.65,0,0,0,0,0,0,0.014631651,0.0519,0.0717,0.0025,0.279,0.102,0.619,0.01,0.143,Fe£¨SCN£©3,0.004792098,0,0,,,5.6734,Zn£¨NO?3£©2?¡¤6H?2?O,0.190122312,24.02439,0.805085589,60,6,0,none,0,0,1,0,,900,0.25,1000,1,,0,0,25,0,25,0,0,,1183.78,,,,0.908,0.79,6.19,1600,0.7,
High©\dispersion Co©\Fe©\NC electrocatalyst based on leaf©\shaped zeolite imidazole framework for oxygen¨Creduction reaction in acidic medium,2021,L-CoFe0.5-NC,0,0,0,0,0.06,0,0.027,0.0967,,0,0.664991625,0.115070301,0.145271814,0.074666261,0.26,Fe(NO3)3¡¤9H2O,0.014268381,0,58,,Co(NO3)2¡¤6H2O,1.9865,Zn(NO3)2¡¤6H2O,0.109015917,15.97560976,0.876715703,70,12,0,none,0,0,1,0,,25,0,900,2,2,0,0,25,0,25,0,0,1.06,473.73,0.85,0.15,0,0.88,0.77,4.285,1600,0.8,
Nitrogen and atomic Fe dual-doped porous carbon nanocubes as superior electrocatalysts for acidic H2-O2 PEMFC and alkaline Zn-air battery,2021,PCN-A@Fe SA,0,0,0,0,0,0,0.0101,0.0519,,0,0.320074096,0.106658867,0.43287511,0.140391927,,ferrocene ,,0,,,,,,,,,25,3,0,none,0,0,1,0,,25,0,950,2,5,1,1,80,12,25,0,0,1,,,,,0.908,0.78,5.58,1600,0.50952,
Nitrogen and atomic Fe dual-doped porous carbon nanocubes as superior electrocatalysts for acidic H2-O2 PEMFC and alkaline Zn-air battery,2021,PCN-A@Fe SA,0,0,0,0,0,0,0.0183,0.0493,,0,0.247,0.0653,0.445,0.2428,,ferrocene ,,0,,,,,,,,,25,3,0,none,0,0,1,0,,25,0,950,2,5,1,1,80,12,25,0,0,1.02,,,,,0.95,0.79,6.827,1600,0.50952,
Nitrogen and atomic Fe dual-doped porous carbon nanocubes as superior electrocatalysts for acidic H2-O2 PEMFC and alkaline Zn-air battery,2021,PCN-A@Fe SA,0,0,0,0,0,0,0.0259,0.0418,,0,0.23442198,0.098185588,0.571591498,0.095800933,,ferrocene ,,0,,,,,,,,,25,3,0,none,0,0,1,0,,25,0,950,2,5,1,1,80,12,25,0,0,1.04,,,,,0.892,0.774,4.928,1600,0.50952,
Engineering Pt and Fe dual-metal single atoms anchored on nitrogen-doped carbon with high activity and durability towards oxygen reduction reaction for zinc-air battery,2021,FeNC,0,0,0,0,0,0,0.00363,,,0,0.394410638,0.10671625,0.449628127,0.049244985,0.005569346,Fe(NO3)3?9H2O,0.00111263,0,,,,1,Zn(NO3)2 6H2O,0.197739964,4,0.799109896,60,12,0,none,0,1,0,0,,25,0,1100,1,5,0,0,25,0,25,0,0,1.02,1068.2,0.98,0.01,0.01,0.913,0.79,6,1600,0.255,
Robust Co©\Embedded Nitrogen Doped Carbon Catalyst for Oxygen Reduction Reaction in Proton Exchange Membrane Fuel Cell,2021,CoNC(4-1),0,0,0,0,0.13848381,0,0,0.001,0.063,0,0.662516824,0.337483176,0.01,0.01,,,0.066,0,,,,,Zn acac,0.264,,0.67,25,1,0,none,0,0,1,0,,25,0,950,3,5,0,0,25,0,25,0,0,1.27,,,,,0.8,0.642,3.118,1600,0.5,
Robust Co©\Embedded Nitrogen Doped Carbon Catalyst for Oxygen Reduction Reaction in Proton Exchange Membrane Fuel Cell,2021,CoNC(3-1),0,0,0,0,0.017955711,0,0,0.018,0.055,0,0.126274152,0.240529439,0.344895786,0.288300624,,,0.0825,0,,,,,Zn acac,0.2475,,0.67,25,1,0,none,0,0,1,0,,25,0,950,3,5,0,0,25,0,25,0,0,1.17,,,,,0.786,0.636,3.775,1600,0.5,
Robust Co©\Embedded Nitrogen Doped Carbon Catalyst for Oxygen Reduction Reaction in Proton Exchange Membrane Fuel Cell,2021,CoNC(2-1),0,0,0,0,0.022369254,0,0,0.008,0.319,0,0.657064784,0.011613344,0.166344074,0.164977798,,,0.1089,0,,,,,Zn acac,0.2178,,0.67,25,1,0,none,0,0,1,0,,25,0,950,3,5,0,0,25,0,25,0,0,1.22,,,,,0.764,0.63,4.55,1600,0.5,
3D star-like atypical hybrid MOF derived single-atom catalyst boosts oxygen reduction catalysis,2021,CoSA-N-C,0,0,0,0,0.025,0,0,0.0944,0.0728,0,0.534,0.187,0.279,0.01,0.09965,Co(NO3)2¡¤6H2O,0.001748079,0,,,,2,Zn(NO3)2 6H2O,0.035084379,54.878,0.962680273,25,3,0.027777,CTAB,0.000487269,1,0,0,,25,0,910,2,5,0,0,25,0,25,0,0,,570,0.2,0.8,0,0.923,0.78,5.74,1600,0.51,
Polymer-coating-induced synthesis of FeNx enriched carbon nanotubes as cathode that exceeds 1.0 W peak power in both proton and anion exchange membrane fuel cells,2021,Fex-CNT,0,0,0,0,0,0,0.0308,0.0252,0.0359,0,0.6495,0.0625,0.268,0.05,4.9593,FeC 6 H 5 O 7,0.050822263,0,,,,10,Zn£¨NO 3£©2 ¡¤6H 2 O,0.102478703,80.121951,0.821079359,60,24,2.5,£¨NH 4£©2 S 2 O 8,0.025619676,1,0,0,,25,0,950,2,5,1,1,80,24,950,1,1,0.89,1135.4379,0.42,0.23,0.35,1,0.82,5.41,1600,0.6,
When MOFs meet MXenes: superior ORR performance in both alkaline and acidic solutions,2020,Fe-N-C@Mexene,0,0,0,0,0,0,0.02111678,0.0206,0.0618,0,0.160568442,0.226723293,0.414407057,0.198301209,1.2458, Fe(acac)3,0.01374826,0,,,,10.1010101,Zn(NO3)2 6H2O,0.111471596,79.26829268,0.874780144,25,24,0,none,0,1,0,0,,25,0,1100,1,5,0,0,25,0,25,0,0,0.98,805.08,,,,0.9186,0.777,5.6,1600,0.56,
When MOFs meet MXenes: superior ORR performance in both alkaline and acidic solutions,2020,Fe-N-C,0,0,0,0,0,0,0.017908428,0.0165,0.064,0,0.377707646,0.069717401,0.349591163,0.20298379,1.2458, Fe(acac)3,0.013733105,0,,,,10.1010101,Zn(NO3)2 6H2O,0.111348715,79.26829268,0.873815828,25,24,0.1,Ti3C2TX,0.001102352,1,0,0,,25,0,1100,1,5,0,0,25,0,350,1,1,1.04,770.24,,,,0.8586,0.7255,5.212,1600,0.56,
Solid phase microwave-assisted fabrication of Fe-doped ZIF-8 for single-atom Fe-N-C electrocatalysts on oxygen reduction,2021,M15-FeNC,0,0,0,0,0,0,0.0093,0.0538,0.064,0,0.4067,0.1582,0.3494,0.0857,0.274015748,Fe(acac)2,0.004546167,0,,,,20,Zno,0.331817944,40,0.663635889,25,1,0,none,0,1,0,0,,25,0,1000,2,5,0,0,25,0,25,0,0,1.05,596.1,0.874,0.125146,0,0.873,0.771,4.81,1600,0.8,
Solid phase microwave-assisted fabrication of Fe-doped ZIF-8 for single-atom Fe-N-C electrocatalysts on oxygen reduction,2021,M15-FeNC-NH3,0,0,0,0,0,0,0.0093,0.0663,0.0589,0,0.4578,0.1957,0.27,0.0764,0.274015748,Fe(acac)2,0.004546167,0,,,,20,Zno,0.331817944,40,0.663635889,25,1,0,none,0,1,0,0,,900,0.25,1000,2,5,0,0,25,0,25,0,0,1.03,1304.5,0.574856266,0.425143733,0,0.884,0.782,6.14,1600,0.8,
Glucose Doping of a Glc©\Fe©\ZIF ORR Catalyst for Proton©\Exchange Membrane Fuel Cells: Optimising Porous Structures and Improving Performance,2020,Fe-ZIF,0,0,0,0,0,0,0.0095,,,0,0.565760571,0.01,0.339236683,0.095002746,0.6804081,Fe(Ac)¡¤4H2O,0.007099322,0,,,,18.28282828,Zn(NO3)2 .6H2O,0.19076151,76.87804878,0.802139168,60,24,0,none,0,1,0,0,,25,0,1000,5,,0,0,25,0,25,0,0,0.95,691,0.5479,0.27397,0.17813,1,0.841,4.48,900,0.6,
Glucose Doping of a Glc©\Fe©\ZIF ORR Catalyst for Proton©\Exchange Membrane Fuel Cells: Optimising Porous Structures and Improving Performance,2020,Glc-Fe-ZIF,0,0,0,0,0,0,0.0095,,,0,0.604322767,0.01,0.315273775,0.080403458,0.6804081,Fe(Ac)¡¤4H2O,0.007071856,0,,,,18.28282828,Zn(NO3)2 .6H2O,0.190023509,76.87804878,0.799035924,60,24,0.372222222,glucose,0.003868711,1,0,0,,25,0,1000,5,,0,0,25,0,25,0,0,0.95,998,0.6,0.355,0.045,1,0.871,4.43,900,0.6,
Glucose Doping of a Glc©\Fe©\ZIF ORR Catalyst for Proton©\Exchange Membrane Fuel Cells: Optimising Porous Structures and Improving Performance,2020,Glc-Fe-ZIF,0,0,0,0,0,0,0.0095,,,0,0.604322767,0.01,0.315273775,0.080403458,0.6804081,Fe(Ac)¡¤4H2O,0.007071856,0,,,,18.28282828,Zn(NO3)2 .6H2O,0.190023509,76.87804878,0.799035924,60,24,0.372222222,glucose,0.003868711,1,0,0,,25,0,1000,5,,0,0,25,0,25,0,0,0.95,998,0.6,0.355,0.045,1,0.81,3.67,900,0.2,
Glucose Doping of a Glc©\Fe©\ZIF ORR Catalyst for Proton©\Exchange Membrane Fuel Cells: Optimising Porous Structures and Improving Performance,2020,Glc-Fe-ZIF,0,0,0,0,0,0,0.0095,,,0,0.604322767,0.01,0.315273775,0.080403458,0.6804081,Fe(Ac)¡¤4H2O,0.007071856,0,,,,18.28282828,Zn(NO3)2 .6H2O,0.190023509,76.87804878,0.799035924,60,24,0.372222222,glucose,0.003868711,1,0,0,,25,0,1000,5,,0,0,25,0,25,0,0,0.95,998,0.6,0.355,0.045,1,0.847,4.34,900,0.4,
Glucose Doping of a Glc©\Fe©\ZIF ORR Catalyst for Proton©\Exchange Membrane Fuel Cells: Optimising Porous Structures and Improving Performance,2020,Glc-Fe-ZIF,0,0,0,0,0,0,0.0095,,,0,0.604322767,0.01,0.315273775,0.080403458,0.6804081,Fe(Ac)¡¤4H2O,0.007071856,0,,,,18.28282828,Zn(NO3)2 .6H2O,0.190023509,76.87804878,0.799035924,60,24,0.372222222,glucose,0.003868711,1,0,0,,25,0,1000,5,,0,0,25,0,25,0,0,0.95,998,0.6,0.355,0.045,1,0.868,4.25,900,0.8,
Glucose Doping of a Glc©\Fe©\ZIF ORR Catalyst for Proton©\Exchange Membrane Fuel Cells: Optimising Porous Structures and Improving Performance,2020,Glc-Fe-ZIF,0,0,0,0,0,0,0.0095,,,0,0.604322767,0.01,0.315273775,0.080403458,0.6804081,Fe(Ac)¡¤4H2O,0.007071856,0,,,,18.28282828,Zn(NO3)2 .6H2O,0.190023509,76.87804878,0.799035924,60,24,0.372222222,glucose,0.003868711,1,0,0,,25,0,1000,5,,0,0,25,0,25,0,0,0.95,998,0.6,0.355,0.045,1,0.876,4.11,900,1,
Iron-Nanoparticle-Loaded Nitrogen-Doped Carbon Nanotube/Carbon Sheet Composites Derived from MOF as Electrocatalysts for an Oxygen Reduction Reaction,2021,Fe-bNCNT/NC-800,0,0,0,0,0,0,0.014546541,0.0717,0.0952,0,0.409,0.105,0.353,0.133,0.4,"iron(III) 2,4-pentanedionate",0.018931954,0,,,,4,Zn(NO3)2¡¤6H2O,0.189319538,16,0.757278153,100,4,0.7283,pyrrole,0.034470355,1,0,0,,25,0,800,3,5,0,0,25,0,25,0,0,0.966,543,0.236179529,0.588533114,0.175287356,0.867,0.71071,4.84,1600,0.42,
Iron-Nanoparticle-Loaded Nitrogen-Doped Carbon Nanotube/Carbon Sheet Composites Derived from MOF as Electrocatalysts for an Oxygen Reduction Reaction,2021,Fe-bNCNT/NC-900,0,0,0,0,0,0,0.020588791,0.0609,0.1048,0,0.334,0.092,0.433,0.139,0.4,"iron(III) 2,4-pentanedionate",0.018931954,0,,,,4,Zn(NO3)2¡¤6H2O,0.189319538,16,0.757278153,100,4,0.7283,pyrrole,0.034470355,1,0,0,,25,0,900,3,5,0,0,25,0,25,0,0,1.014,554,0.218031886,0.631995602,0.149972512,0.907,0.7689,4.94,1600,0.42,
Iron-Nanoparticle-Loaded Nitrogen-Doped Carbon Nanotube/Carbon Sheet Composites Derived from MOF as Electrocatalysts for an Oxygen Reduction Reaction,2021,Fe-bNCNT/NC-1000,0,0,0,0,0,0,0.023641251,0.0156,0.0637,0,0.281,0.067,0.479,0.173,0.4,"iron(III) 2,4-pentanedionate",0.018931954,0,,,,4,Zn(NO3)2¡¤6H2O,0.189319538,16,0.757278153,100,4,0.7283,pyrrole,0.034470355,1,0,0,,25,0,1000,3,5,0,0,25,0,25,0,0,1.192,344,0.093209238,0.493140296,0.413650465,0.818,0.5835,4.9,1600,0.42,
Atomically-dispersed Fe-Nx and C¨CS¨CC ordered mesoporous carbons as efficient catalysts for the oxygen reduction reaction in a microbial fuel cell,2021,Fe¨CN/C,0,0,0,0,0,0,0.0264,0.046,,0,0.502173913,0.130434783,0.208695652,0.091304348,2.49171787,Fe(acac)3,0.110750637,0,,,,4.006734007,Zn(NO3)2 .6H2O,0.17808932,16,0.711160043,28,12,0,none,0,1,0,0,,25,0,1000,3,3,1,0.1,25,,25,0,0,,1015.5,0.693284936,0.306715064,0,0.893,0.762,5.19,1600,0.5,
Atomically-dispersed Fe-Nx and C¨CS¨CC ordered mesoporous carbons as efficient catalysts for the oxygen reduction reaction in a microbial fuel cell,2021,Fe/S¨CN/C,0,0,0,0,0,0,0.0344,0.043,,0.032,0.374418605,0.164285714,0.427906977,0.254658385,2.49171787,Fe(acac)3,0.091957338,0,,,,4.006734007,Zn(NO3)2 .6H2O,0.147869306,16,0.590483146,28,12,4.598003153,thiourea,0.16969021,1,0,0,,25,0,1000,3,3,1,0.1,25,,25,0,0,,980.9,0.621582734,0.378417266,0,0.917,0.765,5.39,1600,0.5,
"MOF-derived dual metal (Fe, Ni) ¨Cnitrogen¨Cdoped carbon for synergistically enhanced oxygen reduction reaction",2021,FeNC,0,0,0,0,0,0,0.008617422,0.0292,0.0425,0,0.17,0.01,0.5133,0.3146,0.123762376,Fe(NO3)3¡¤9H2O,0.004984518,0,,,,4.949494949,Zn(NO3)2 6H2O,0.199340457,19.75609756,0.795675025,25,24,0,none,0,1,0,0,,25,0,1100,1,,0,0,25,0,1100,1,1,0.8255,1063,0,0.81413505,0.18586495,0.929,0.765,5.756,1600,0.6,
"MOF-derived dual metal (Fe, Ni) ¨Cnitrogen¨Cdoped carbon for synergistically enhanced oxygen reduction reaction",2021,FeNi0.25NC,0,0.025471008,0,0,0,0,0.006214192,0.0356,0.0371,0,0.2,0.01,0.6593,0.1361,0.123762376,Fe(NO3)3¡¤9H2O,0.004984518,0.0409,Ni,,,4.949494949,Zn(NO3)2 6H2O,0.199340457,19.75609756,0.795675025,25,24,0,none,0,1,0,0,,25,0,1100,1,,0,0,25,0,1100,1,1,0.6532,1110,0.468187836,0.417646601,0.114165563,0.954,0.794,5.756,1600,0.6,
Tri-(Fe/F/N)-doped porous carbons as electrocatalysts for the oxygen reduction reaction in both alkaline and acidic media,2020,FeFNC-5,0,0,0,0,0,0,0.006846817,0.0169,0.118,0,0.513730228,0.29865993,0.187609842,0.01,3.739376771,Fe(acac)3,0.110831234,0,,,,6,Zn(NO3)2 .6H2O,0.177833753,24,0.711335013,25,24,0,none,0,1,0,0,,25,0,950,1,5,0,0,25,0,900,1,1,0.915,792.9,0.52,0.48,0,0.883,0.748,5.23,1600,,
ZIF-derived Co¨CN¨CC ORR catalyst with high performance in proton exchange membrane fuel cells,2020,CoNC,0,0,0,0,0.024752498,0,0,0.0468,0.0194,0,0.580952381,0.33877551,0.080272109,0.01,0.274725275,Co£¨NO?3£©2,0.239382951,0,,,,0.263157895,Zn£¨NO?3£©2,0.229303669,0.609756098,0.53131338,25,24,0,none,0,1,0,0,,25,0,800,2,5,0,0,25,0,25,0,0,,494,0.452,0.435,0.113,0.9,0.77,2.95,900,0.6,
ZIF-derived Co¨CN¨CC ORR catalyst with high performance in proton exchange membrane fuel cells,2020,CoNC@KJ600,0,0,0,0,0.058991292,0,0,0.0736,0.102,0,0.723175966,0.173819742,0.103004292,0.01,0.274725275,Co£¨NO?3£©2,0.01542161,0,,,,0.263157895,Zn£¨NO?3£©2,0.014772279,0.609756098,0.034228451,25,24,16.66666667,acid treated KJ600,0.93557766,1,0,0,,25,0,800,2,5,0,0,25,0,25,0,0,,653,0.248,0.721,0.031,0.9,0.77,4.32,900,0.6,
Single-Iron Site Catalysts with Self-Assembled Dual-size Architecture and Hierarchical Porosity for Proton-Exchange Membrane Fuel Cells,2020,11%100@30,0,0.00975,0,0,0,0,0.006655,0.031,0.0326,0,0.4396,0.01,0.3491,0.2112,0.137717122,Fe(NO3)3 ¡¤9H2O,0.004153784,0,,,,6.34983165,Zn£¨NO 3£©2 ¡¤6H 2 O,0.191521763,26.66707317,0.804324453,60,24,0,none,0,1,0,0,,25,0,1100,1,5,0,0,25,0,25,0,0,1.02,615,0.1724,0.5948,0.2325,0.95,0.82,3.96108,900,0.6,
Single-Iron Site Catalysts with Self-Assembled Dual-size Architecture and Hierarchical Porosity for Proton-Exchange Membrane Fuel Cells,2020,33%100@30,0,0.007796,0,0,0,0,0.0078,0.0312,0.0327,0,0.4464,0.01,0.3589,0.1947,0.165012407,Fe(NO3)3 ¡¤9H2O,0.004154481,0,,,,7.601683502,Zn£¨NO 3£©2 ¡¤6H 2 O,0.191385928,31.95243902,0.804459591,60,24,0,none,0,1,0,0,,25,0,1100,1,5,0,0,25,0,25,0,0,0.93,833,0.2067,0.4837,0.3095,0.95,0.842,4.18167,900,0.6,
Single-Iron Site Catalysts with Self-Assembled Dual-size Architecture and Hierarchical Porosity for Proton-Exchange Membrane Fuel Cells,2020,55%100@30,0,0.0078,0,0,0,0,0.0059,0.031,0.031,0,0.5206,0.01,0.3498,0.129,0.192307692,Fe(NO3)3 ¡¤9H2O,0.004154981,0,,,,8.853535354,Zn£¨NO 3£©2 ¡¤6H 2 O,0.191288625,37.23780488,0.804556394,60,24,0,none,0,1,0,0,,25,0,1100,1,5,0,0,25,0,25,0,0,0.99,1157,0.2452,0.5572,0.1975,0.95,0.86,4.30983,900,0.6,
Single-Iron Site Catalysts with Self-Assembled Dual-size Architecture and Hierarchical Porosity for Proton-Exchange Membrane Fuel Cells,2020,77%100@30,0,0.0103,0,0,0,0,0.005726,0.0318,0.0364,0,0.4414,0.01,0.3364,0.2227,0.219602978,Fe(NO3)3 ¡¤9H2O,0.004155357,0,,,,10.10538721,Zn£¨NO 3£©2 ¡¤6H 2 O,0.191215494,42.52317073,0.804629149,60,24,0,none,0,1,0,0,,25,0,1100,1,5,0,0,25,0,25,0,0,0.96,754,0.2571,0.4709,0.2785,0.95,0.838,3.85387,900,0.6,
Single-Iron Site Catalysts with Self-Assembled Dual-size Architecture and Hierarchical Porosity for Proton-Exchange Membrane Fuel Cells,2020,11%100@30,0,0.00975,0,0,0,0,0.006655,0.031,0.0326,0,0.4396,0.01,0.3491,0.2112,0.137717122,Fe(NO3)3 ¡¤9H2O,0.004153784,0,,,,6.34983165,Zn£¨NO 3£©2 ¡¤6H 2 O,0.191521763,26.66707317,0.804324453,60,24,0,none,0,1,0,0,,25,0,1100,1,5,0,0,25,0,25,0,0,1.02,615,0.1724,0.5948,0.2325,0.95,0.796,3.63257,900,0.2,
Single-Iron Site Catalysts with Self-Assembled Dual-size Architecture and Hierarchical Porosity for Proton-Exchange Membrane Fuel Cells,2020,33%100@30,0,0.007796,0,0,0,0,0.0078,0.0312,0.0327,0,0.4464,0.01,0.3589,0.1947,0.165012407,Fe(NO3)3 ¡¤9H2O,0.004154481,0,,,,7.601683502,Zn£¨NO 3£©2 ¡¤6H 2 O,0.191385928,31.95243902,0.804459591,60,24,0,none,0,1,0,0,,25,0,1100,1,5,0,0,25,0,25,0,0,0.93,833,0.2067,0.4837,0.3095,0.95,0.796,3.815,900,0.2,
Single-Iron Site Catalysts with Self-Assembled Dual-size Architecture and Hierarchical Porosity for Proton-Exchange Membrane Fuel Cells,2020,55%100@30,0,0.0078,0,0,0,0,0.0059,0.031,0.031,0,0.5206,0.01,0.3498,0.129,0.192307692,Fe(NO3)3 ¡¤9H2O,0.004154981,0,,,,8.853535354,Zn£¨NO 3£©2 ¡¤6H 2 O,0.191288625,37.23780488,0.804556394,60,24,0,none,0,1,0,0,,25,0,1100,1,5,0,0,25,0,25,0,0,0.99,1157,0.2452,0.5572,0.1975,0.95,0.82,3.85484,900,0.2,
Single-Iron Site Catalysts with Self-Assembled Dual-size Architecture and Hierarchical Porosity for Proton-Exchange Membrane Fuel Cells,2020,77%100@30,0,0.0103,0,0,0,0,0.005726,0.0318,0.0364,0,0.4414,0.01,0.3364,0.2227,0.219602978,Fe(NO3)3 ¡¤9H2O,0.004155357,0,,,,10.10538721,Zn£¨NO 3£©2 ¡¤6H 2 O,0.191215494,42.52317073,0.804629149,60,24,0,none,0,1,0,0,,25,0,1100,1,5,0,0,25,0,25,0,0,0.96,754,0.2571,0.4709,0.2785,0.95,0.767,3.5183,900,0.2,
Single-Iron Site Catalysts with Self-Assembled Dual-size Architecture and Hierarchical Porosity for Proton-Exchange Membrane Fuel Cells,2020,11%100@30,0,0.00975,0,0,0,0,0.006655,0.031,0.0326,0,0.4396,0.01,0.3491,0.2112,0.137717122,Fe(NO3)3 ¡¤9H2O,0.004153784,0,,,,6.34983165,Zn£¨NO 3£©2 ¡¤6H 2 O,0.191521763,26.66707317,0.804324453,60,24,0,none,0,1,0,0,,25,0,1100,1,5,0,0,25,0,25,0,0,1.02,615,0.1724,0.5948,0.2325,0.95,0.846,3.80812,900,0.8,
Single-Iron Site Catalysts with Self-Assembled Dual-size Architecture and Hierarchical Porosity for Proton-Exchange Membrane Fuel Cells,2020,33%100@30,0,0.007796,0,0,0,0,0.0078,0.0312,0.0327,0,0.4464,0.01,0.3589,0.1947,0.165012407,Fe(NO3)3 ¡¤9H2O,0.004154481,0,,,,7.601683502,Zn£¨NO 3£©2 ¡¤6H 2 O,0.191385928,31.95243902,0.804459591,60,24,0,none,0,1,0,0,,25,0,1100,1,5,0,0,25,0,25,0,0,0.93,833,0.2067,0.4837,0.3095,0.95,0.861,4.19719,900,0.8,
Single-Iron Site Catalysts with Self-Assembled Dual-size Architecture and Hierarchical Porosity for Proton-Exchange Membrane Fuel Cells,2020,55%100@30,0,0.0078,0,0,0,0,0.0059,0.031,0.031,0,0.5206,0.01,0.3498,0.129,0.192307692,Fe(NO3)3 ¡¤9H2O,0.004154981,0,,,,8.853535354,Zn£¨NO 3£©2 ¡¤6H 2 O,0.191288625,37.23780488,0.804556394,60,24,0,none,0,1,0,0,,25,0,1100,1,5,0,0,25,0,25,0,0,0.99,1157,0.2452,0.5572,0.1975,0.95,0.878,4.67209,900,0.8,
Single-Iron Site Catalysts with Self-Assembled Dual-size Architecture and Hierarchical Porosity for Proton-Exchange Membrane Fuel Cells,2020,77%100@30,0,0.0103,0,0,0,0,0.005726,0.0318,0.0364,0,0.4414,0.01,0.3364,0.2227,0.219602978,Fe(NO3)3 ¡¤9H2O,0.004155357,0,,,,10.10538721,Zn£¨NO 3£©2 ¡¤6H 2 O,0.191215494,42.52317073,0.804629149,60,24,0,none,0,1,0,0,,25,0,1100,1,5,0,0,25,0,25,0,0,0.96,754,0.2571,0.4709,0.2785,0.95,0.854,4.09563,900,0.8,
"3D flower-like ZnFe-ZIF derived hierarchical Fe, N-Codoped carbon architecture for enhanced oxygen reduction in both alkaline and acidic media, and zinc-air battery performance",2020,Fe-N-CNTs-12,0,0,0,0,0,0,0.0353,0.0869,0.0775,0,0.530153322,0.132197615,0.151618399,0.186030664,0.166906475,FeSO4¡¤7H2O,0.009175248,0,,,,1.999652234,Zn SO4 7 H2O,0.109925669,16.02439024,0.880899083,35,24,0,none,0,1,0,0,,25,0,900,3,5,0,0,25,0,25,0,0,1.098,,,,,0.903,0.781,5.256,1600,0.5,
Atomically dispersed hierarchically ordered porous Fe¨CN¨CC electrocatalyst for high performance electrocatalytic oxygen reduction in Zn-Air battery,2020,3DOM Fe-N-C 800,0,0.0057,0,0,0,0,0.0159,,,0,0.385,0.227,0.269,0.117,5.375477074,ferrocene,0.046689027,0,,,,27.44107744,Zn£¨NO 3£©2 ¡¤6H 2 O,0.238341117,82.31707317,0.714969856,60,6,0,none,0,1,0,0,,25,0,800,1,,0,0,25,0,25,0,0,1.07,876,0.701742476,0.3,,0.851,0.728,6,1600,0.61115498,
Atomically dispersed hierarchically ordered porous Fe¨CN¨CC electrocatalyst for high performance electrocatalytic oxygen reduction in Zn-Air battery,2020,3DOM Fe-N-C 900,0,0.0057,0,0,0,0,0.0159,,,0,0.406,0.149,0.313,0.133,5.375477074,ferrocene,0.046689027,0,,,,27.44107744,Zn£¨NO 3£©2 ¡¤6H 2 O,0.238341117,82.31707317,0.714969856,60,6,0,none,0,1,0,0,,25,0,900,1,,0,0,25,0,25,0,0,1.04,876,0.701742476,0.3,,0.9,0.7951,6.58,1600,0.61115498,
Atomically dispersed hierarchically ordered porous Fe¨CN¨CC electrocatalyst for high performance electrocatalytic oxygen reduction in Zn-Air battery,2020,3DOM Fe-N-C 1000,0,0.0057,0,0,0,0,0.0159,,,0,0.3,0.142,0.343,0.184,5.375477074,ferrocene,0.046689027,0,,,,27.44107744,Zn£¨NO 3£©2 ¡¤6H 2 O,0.238341117,82.31707317,0.714969856,60,6,0,none,0,1,0,0,,25,0,1000,1,,0,0,25,0,25,0,0,1.01,876,0.701742476,0.3,,0.87,0.748,6.44,1600,0.61115498,
MOF-Derived Isolated Fe Atoms Implanted in N-Doped 3D Hierarchical Carbon as an Efficient ORR Electrocatalyst in Both Alkaline and Acidic Media,2019,Fe@NMC-0,0,0,0,0,0,0,0.02368659,0.1244,0.1193,0,0.4607,0.1921,0.3472,0.01,2,Fe(acac)3,0.052564103,0,,,,4,Zn£¨NO 3£©2 ¡¤6H 2 O,0.105128205,32.04878049,0.842307692,25,24,0,none,0,1,0,0,,25,0,900,3,3,0,0,25,0,25,0,0,1.17,705.1,0,1,0,0.8927,0.736,4.983,1600,0.203821656,
MOF-Derived Isolated Fe Atoms Implanted in N-Doped 3D Hierarchical Carbon as an Efficient ORR Electrocatalyst in Both Alkaline and Acidic Media,2019,Fe@NMC-0.5,0,0,0,0,0,0,0.033394509,0.1187,0.1161,0,0.4437,0.2005,0.3558,0.01,2,Fe(acac)3,0.051374476,0,,,,4,Zn£¨NO 3£©2 ¡¤6H 2 O,0.102748951,32.04878049,0.823244646,25,24,0.881057269,melamine,0.022631928,1,0,0,,25,0,900,3,3,0,0,25,0,25,0,0,1.12,765.9,0,0.625500462,0.374499538,0.914,0.77,5.07851,1600,0.203821656,
MOF-Derived Isolated Fe Atoms Implanted in N-Doped 3D Hierarchical Carbon as an Efficient ORR Electrocatalyst in Both Alkaline and Acidic Media,2019,Fe@NMC-1,0,0,0,0,0,0,0.03966095,0.1182,0.1127,0,0.4311,0.1906,0.3783,0.01,2,Fe(acac)3,0.050237504,0,,,,4,Zn£¨NO 3£©2 ¡¤6H 2 O,0.100475008,32.04878049,0.80502537,25,24,1.762114537,melamine,0.044262118,1,0,0,,25,0,900,3,3,0,0,25,0,25,0,0,1.04,793.3,0,0.731588811,0.268411189,0.92,0.78,5.3475,1600,0.203821656,
MOF-Derived Isolated Fe Atoms Implanted in N-Doped 3D Hierarchical Carbon as an Efficient ORR Electrocatalyst in Both Alkaline and Acidic Media,2019,Fe@NMC-2,0,0,0,0,0,0,0.049597471,0.1036,0.1134,0,0.4217,0.19,0.3883,0.01,2,Fe(acac)3,0.048108136,0,,,,4,Zn£¨NO 3£©2 ¡¤6H 2 O,0.096216272,32.04878049,0.770903546,25,24,3.524229075,melamine,0.084772046,1,0,0,,25,0,900,3,3,0,0,25,0,25,0,0,1.11,844.9,0,0.708261559,0.291738441,0.88,0.7521,5.48598,1600,0.203821656,
MOF-Derived Isolated Fe Atoms Implanted in N-Doped 3D Hierarchical Carbon as an Efficient ORR Electrocatalyst in Both Alkaline and Acidic Media,2019,Fe@NMC-4,0,0,0,0,0,0,0.071082048,0.0698,0.0621,0,0.4153,0.1734,0.4113,0.01,2,Fe(acac)3,0.044348613,0,,,,4,Zn£¨NO 3£©2 ¡¤6H 2 O,0.088697227,32.04878049,0.710659487,25,24,7.04845815,melamine,0.156294673,1,0,0,,25,0,900,3,3,0,0,25,0,25,0,0,1.05,274.9,0,0.497876788,0.502123212,0.845,0.689,3.13026,1600,0.203821656,
Engineering Fe¨CFe3C@Fe¨CN¨CC Active Sites and Hybrid Structures from Dual Metal¨COrganic Frameworks for Oxygen Reduction Reaction in H2¨CO2 Fuel Cell and Li¨CO2 Battery,2019,0.5MIL/40ZIF©\1000,0,0.035,0,0,0,0,0.03,0.0686,0.0712,0,0.460641399,0.188046647,0.290087464,0.06122449,0.0625,Fe(NO3)3¡¤9H2O,0.006173221,0,,,,5,Zn£¨NO 3£©2 ¡¤6H 2 O,0.493857646,5,0.493857646,80,24,0.061875,"1,3,5-benzenetricarboxylic acid",0.006111488,0,1,0,,800,,1000,10,10,1,1,25,18,25,0,0,0.45,1089,0.206,0.794,0,0.78,0.7,3.31,1600,0.5,
Engineering Fe¨CFe3C@Fe¨CN¨CC Active Sites and Hybrid Structures from Dual Metal¨COrganic Frameworks for Oxygen Reduction Reaction in H2¨CO2 Fuel Cell and Li¨CO2 Battery,2019,1MIL/40ZIF©\1000,0,0.06,0,0,0,0,0.057,0.0647,0.0924,0,0.446625048,0.221197237,0.253739384,0.078438332,0.125,Fe(NO3)3¡¤9H2O,0.012196609,0,,,,5,Zn£¨NO 3£©2 ¡¤6H 2 O,0.487864374,5,0.487864374,80,24,0.12375,"1,3,5-benzenetricarboxylic acid",0.012074643,0,1,0,,800,,1000,10,10,1,1,25,18,25,0,0,0.48,755,0.264,0.736,0,0.83,0.79,4.38,1600,0.5,
Engineering Fe¨CFe3C@Fe¨CN¨CC Active Sites and Hybrid Structures from Dual Metal¨COrganic Frameworks for Oxygen Reduction Reaction in H2¨CO2 Fuel Cell and Li¨CO2 Battery,2019,2MIL/40ZIF©\1000,0,0.045,0,0,0,0,0.088,0.046,0.0803,0,0.432608696,0.254347826,0.217391304,0.095652174,0.25,Fe(NO3)3¡¤9H2O,0.023815194,0,,,,5,Zn£¨NO 3£©2 ¡¤6H 2 O,0.476303882,5,0.476303882,80,24,0.2475,"1,3,5-benzenetricarboxylic acid",0.023577042,0,1,0,,800,,1000,10,10,1,1,25,18,25,0,0,0.5,829,0.255,0.745,0,0.83,0.79,4.06,1600,0.5,
MOF-derived 3D Fe-N-S co-doped carbon matrix/nanotube nanocomposites with advanced oxygen reduction activity and stability in both acidic and alkaline media,2019,6% Fe-N-S CNN,0,0,0,0,0,0,0.0362,0.0965,,0.0098,0.1716,0.409,0.4194,0.01,,ferrous sulfate,,0,,,,2,Zn£¨NO 3£©2 ¡¤6H 2 O,0.111111111,16,0.888888889,35,4,0,none,0,1,0,0,,25,0,900,3,5,0,0,25,0,25,0,0,1.05,974,0.075740944,0.875045737,0.049213319,0.91,0.78,6.05,1600,0.509295816,
Size-dependence of the electrochemical performance of Fe¨CN¨CC catalysts for the oxygen reduction reaction and cathodes of direct methanol fuel cells,2019,Fe-N-C-30,0,0,0,0,0,0,0.042007655,0.1151,,0,0.5435,0.2815,0.175,0.01,1.979282279,MIL-101£¨Fe£©,0.019385488,0,,,,20,Zn£¨NO 3£©2 ¡¤6H 2 O,0.195884019,80.12195122,0.784730492,25,24,0,NONE,0,1,0,0,,25,0,900,2,,1,1,25,12,25,0,0,,681,0.314,0.686,0,0.874,0.78,5.953,1600,0.5,
Size-dependence of the electrochemical performance of Fe¨CN¨CC catalysts for the oxygen reduction reaction and cathodes of direct methanol fuel cells,2019,Fe-N-C-60,0,0,0,0,0,0,0.042053028,0.109,,0,0.5238,0.2792,0.197,0.01,1.979282279,MIL-101£¨Fe£©,0.019385488,0,,,,20,Zn£¨NO 3£©2 ¡¤6H 2 O,0.195884019,80.12195122,0.784730492,25,24,0,NONE,0,1,0,0,,25,0,900,2,,1,1,25,12,25,0,0,,691,0.244,0.756,0,0.875,0.765,5.787,1600,0.5,
Size-dependence of the electrochemical performance of Fe¨CN¨CC catalysts for the oxygen reduction reaction and cathodes of direct methanol fuel cells,2019,Fe-N-C-120,0,0,0,0,0,0,0.043297874,0.1057,,0,0.5274,0.2889,0.1837,0.01,1.979282279,MIL-101£¨Fe£©,0.019385488,0,,,,20,Zn£¨NO 3£©2 ¡¤6H 2 O,0.195884019,80.12195122,0.784730492,25,24,0,NONE,0,1,0,0,,25,0,900,2,,1,1,25,12,25,0,0,,714,0.23,0.77,0,0.88,0.742,5.427,1600,0.5,
Size-dependence of the electrochemical performance of Fe¨CN¨CC catalysts for the oxygen reduction reaction and cathodes of direct methanol fuel cells,2019,Fe-N-C-400,0,0,0,0,0,0,0.039317912,0.1071,,0,0.5261,0.2787,0.1952,0.01,1.979282279,MIL-101£¨Fe£©,0.019385488,0,,,,20,Zn£¨NO 3£©2 ¡¤6H 2 O,0.195884019,80.12195122,0.784730492,25,24,0,NONE,0,1,0,0,,25,0,900,2,,1,1,25,12,25,0,0,,771,0.191,0.809,0,0.876,0.718,5.343,1600,0.5,
"Tunable and convenient synthesis of highly
dispersed Fe¨CNx catalysts from graphenesupported Zn¨CFe-ZIF for efficient oxygen
reduction in acidic media",2019,C-rGO-ZIF-1*,0,0,0,0,0,0,0.0272,0.0287,0.039,0,0.324,0.049,0.46,0.167,0.041,Fe(NO)3 ? 9H2O,0.004556737,0,,,,1.64,Zn(NO3)2 .6H2O,0.182269477,6.9,0.766865484,60,24,0.416666667,graphene oxide,0.046308302,1,0,0,,25,0,1100,1,,0,0,25,0,25,0,0,,465,0.453763441,0.546236559,0,0.87,0.7,5.7,1600,0.4,
Tunable and convenient synthesis of highly dispersed Fe¨CNx catalysts from graphenesupported Zn¨CFe-ZIF for efficient oxygen reduction in acidic media,2019,C-rGO-ZIF-2*,0,0,0,0,0,0,0.0429,0.0347,0.0295,0,0.348,0.052,0.471,0.129,0.041,Fe(NO)3 ? 9H2O,0.004355061,0,,,,1.64,Zn(NO3)2 .6H2O,0.174202457,6.9,0.732924973,60,24,0.833333333,graphene oxide,0.088517509,1,0,0,,25,0,1100,1,,0,0,25,0,25,0,0,,650,0.269230769,0.730769231,0,0.89,0.77,5.7,1600,0.4,
Tunable and convenient synthesis of highly dispersed Fe¨CNx catalysts from graphenesupported Zn¨CFe-ZIF for efficient oxygen reduction in acidic media,2019,C-rGO-ZIF-3*,0,0,0,0,0,0,0.0267,0.0334,0.0364,0,0.302,0.052,0.445,0.208,0.041,Fe(NO)3 ? 9H2O,0.004000911,0,,,,1.64,Zn(NO3)2 .6H2O,0.160036431,6.9,0.673324009,60,24,1.666666667,graphene oxide,0.162638649,1,0,0,,25,0,1100,1,,0,0,25,0,25,0,0,,493,0.626774848,0.373225152,0,0.88,0.735,5.55,1600,0.4,
Tunable and convenient synthesis of highly dispersed Fe¨CNx catalysts from graphenesupported Zn¨CFe-ZIF for efficient oxygen reduction in acidic media,2019,C-Zn-Fe-ZIF-3,0,0.0195,0,0,0,0,0.1331,0.0307,0.053,0,0.324666667,0.051,0.458666667,0.168,0.041,Fe(NO)3 ? 9H2O,0.004777998,0,,,,1.64,Zn(NO3)2 .6H2O,0.191119916,6.9,0.804102086,60,24,0,none,0,1,0,0,,25,0,1100,1,,0,0,25,0,25,0,0,,,,,,0.86,0.7,5,1600,0.4,
A ZIF-derived hierarchically porous Fe¨CZn¨CN¨CC catalyst synthesized via a two-stage pyrolysis for the highly efficient oxygen reduction reaction in both acidic and alkaline media,2019,Fe-Zn-N-C-800-2,0,0.038446354,0,0,0,0,0.013822866,0.0794,0.0558,0,0.6129,0.0651531,0.2559937,0.0659532,0.4,Fe(acac)3,0.01980198,0,,,,4,Zn(NO3)2¡¤6H2O,0.198019802,15.8,0.782178218,120,4,0,none,0,1,0,0,,25,0,800,2,1,1,1,80,7,900,2,1,1.02,1393,0.420616114,0.579383886,0,0.92,0.798,5.08811,1600,0.642,
